Repository: RaghavGupta2006/MLresearchproject

# NF/RO性能的多模式融合框架：利用分子图进行高级预测建模和机理解释

## 项目介绍

本项目针对纳滤/反渗透聚酰胺膜对有机微污染物截留效率预测精度不足与机理解析不清的瓶颈，提出了一种基于梯度提升神经网络框架的多模态融合机器学习模型。通过系统整合膜结构参数、操作条件及污染物理化性质等传统表格数据，与分子的图结构、图像及指纹等多模态表征，构建了三种融合预测方案，实现了高精度预测并提供了分子层面的机理解释。

## 研究背景

纳滤/反渗透聚酰胺膜在水处理领域发挥着重要作用，但传统的经验模型和单一模态机器学习方法难以准确预测有机微污染物的截留效率，且无法从分子层面揭示截留机制。本研究通过多模态融合策略，突破了传统方法的局限性，为膜材料定向设计提供了理论依据与数据驱动的新路径。

## 主要贡献

- 提出了基于梯度提升神经网络框架的多模态融合机器学习模型
- 系统整合了表格数据、分子图结构、分子图像及分子指纹等多源数据
- 构建了三种融合预测方案，其中表格数据与分子图特征的融合模型（GB+Graph）预测性能最优
- 实现了高精度预测（R²达0.9014），显著优于纯表格数据基线模型（R² = 0.8494）
- 采用SHAP方法进行可解释性分析，从微观结构层面提供了超越传统描述符的机理解释
- 开发了原子级归因分析，自动识别关键官能团在分子-膜相互作用中的核心角色

File: data/processed/MemTrOC-Dataset.csv (part 2 of 14)
Name of Membranes,Type of Membranes,NAME of TrOCs,SMILEs,Pure water flux (L·m-2·h-1),Pressure (bar),pH,Temperature (oC),Filtration duration (h),TrOC concentration (mg/L),MW (Da),MWCO (Da),Min projection (nm),Max projection (nm),Molecular radius (nm),Pore radius (nm),pKa1 ,Zeta potential (mV),log Kow,Contact angle (°),Molecular charge,Charge product,log D ,TrOC Rejection (%),Reference
XLE,RO,Hydrocortisone,C[C@]12CCC(=O)C=C1CC[C@H]3[C@@H]4CC[C@](O)(C(=O)CO)[C@@]4(C)C[C@H](O)[C@H]23,86.03,10.0,7.0,20.0,4.0,10.0,362.466,305,0.445,0.753,0.4058140559527056,0.3,12.58,-33.0,1.61,59.59,-2.630261073603865e-06,8.679861542892754e-05,1.61,96.6997,Adsorption of hydrophilic and hydrophobic pharmaceuticals on RO/NF membranes: Identification of interactions using FTIR
XLE,RO,Hydrocortisone,C[C@]12CCC(=O)C=C1CC[C@H]3[C@@H]4CC[C@](O)(C(=O)CO)[C@@]4(C)C[C@H](O)[C@H]23,86.03,10.0,7.0,20.0,5.0,10.0,362.466,305,0.445,0.753,0.4058140559527056,0.3,12.58,-33.0,1.61,59.59,-2.630261073603865e-06,8.679861542892754e-05,1.61,97.0297,Adsorption of hydrophilic and hydrophobic pharmaceuticals on RO/NF membranes: Identification of interactions using FTIR
XLE,RO,Sulfaguanidine,NC(N)=N[S](=O)(=O)c1ccc(N)cc1,86.03,10.0,7.0,20.0,0.5,10.0,214.25,305,0.419,0.564,0.2711983427558518,0.3,11.25,-33.0,-0.7,59.59,-5.623097041919266e-05,0.001855622023833358,-0.7,96.6997,Adsorption of hydrophilic and hydrophobic pharmaceuticals on RO/NF membranes: Identification of interactions using FTIR
XLE,RO,Sulfaguanidine,NC(N)=N[S](=O)(=O)c1ccc(N)cc1,86.03,10.0,7.0,20.0,2.0,10.0,214.25,305,0.419,0.564,0.2711983427558518,0.3,11.25,-33.0,-0.7,59.59,-5.623097041919266e-05,0.001855622023833358,-0.7,97.0297,Adsorption of hydrophilic and hydrophobic pharmaceuticals on RO/NF membranes: Identification of interactions using FTIR
XLE,RO,Sulfaguanidine,NC(N)=N[S](=O)(=O)c1ccc(N)cc1,86.03,10.0,7.0,20.0,3.0,10.0,214.25,305,0.419,0.564,0.2711983427558518,0.3,11.25,-33.0,-0.7,59.59,-5.623097041919266e-05,0.001855622023833358,-0.7,97.3597,Adsorption of hydrophilic and hydrophobic pharmaceuticals on RO/NF membranes: Identification of interactions using FTIR
XLE,RO,Sulfaguanidine,NC(N)=N[S](=O)(=O)c1ccc(N)cc1,86.03,10.0,7.0,20.0,5.0,10.0,214.25,305,0.419,0.564,0.2711983427558518,0.3,11.25,-33.0,-0.7,59.59,-5.623097041919266e-05,0.001855622023833358,-0.7,97.3597,Adsorption of hydrophilic and hydrophobic pharmaceuticals on RO/NF membranes: Identification of interactions using FTIR
XLE,RO,Sulfaguanidine,NC(N)=N[S](=O)(=O)c1ccc(N)cc1,86.03,10.0,7.0,20.0,1.0,10.0,214.25,305,0.419,0.564,0.2711983427558518,0.3,11.25,-33.0,-0.7,59.59,-5.623097041919266e-05,0.001855622023833358,-0.7,97.6898,Adsorption of hydrophilic and hydrophobic pharmaceuticals on RO/NF membranes: Identification of interactions using FTIR
XLE,RO,Sulfaguanidine,NC(N)=N[S](=O)(=O)c1ccc(N)cc1,86.03,10.0,7.0,20.0,4.0,10.0,214.25,305,0.419,0.564,0.2711983427558518,0.3,11.25,-33.0,-0.7,59.59,-5.623097041919266e-05,0.001855622023833358,-0.7,97.6898,Adsorption of hydrophilic and hydrophobic pharmaceuticals on RO/NF membranes: Identification of interactions using FTIR
XLE,RO,2-Naphthol,Oc1ccc2ccccc2c1,29.67,3.45,7.0,22.0,19.38333333333333,0.9,144.172999999999,96,0.393,0.507,0.2462906478869039,0.3,9.51,-33.0,2.7,46.9,-0.003080774927825529,0.1016655726182425,2.7,75.55555555555556,Adsorption of hydrophobic compounds onto NF/RO membranes: an artifact leading to overestimation of rejection
XLE,RO,2-Naphthol,Oc1ccc2ccccc2c1,47.472,5.52,7.0,22.0,23.75,0.73,144.172999999999,96,0.393,0.507,0.2462906478869039,0.3,9.51,-33.0,2.7,46.9,-0.003080774927825529,0.1016655726182425,2.7,43.83561643835617,Adsorption of hydrophobic compounds onto NF/RO membranes: an artifact leading to overestimation of rejection
De-HL,NF,2-(1H)-Quinoline,C1=CC(=O)NC=C1 ,46.44,5.0,7.0,20.0,96.0,0.002,95.1009999999999,200,0.447,0.601,0.1826188954623013,0.45,12.02,-13.79,1.26,43.0,-9.549834660001379e-06,0.000131692219961419,1.26,21.0,Artiﬁcial neural network models based on QSAR for predicting rejection of neutral organic compounds by polyamide nanoﬁltration and reverse osmosis membranes
De-HL,NF,2-Methoxyethanol,COCCO,46.44,5.0,7.0,20.0,96.0,0.002,76.095,200,0.253,0.441,0.199477756295778,0.45,14.8,-13.79,-0.77,43.0,-1.584893167342244e-08,2.185567677764954e-07,-0.77,25.0,Artiﬁcial neural network models based on QSAR for predicting rejection of neutral organic compounds by polyamide nanoﬁltration and reverse osmosis membranes
De-HL,NF,2-Ethoxyethanol,CCOCCO,46.44,5.0,7.0,20.0,96.0,0.002,90.122,200,0.275,0.507,0.2248910777536578,0.45,14.8,-13.79,-0.32,43.0,-1.584893167342244e-08,2.185567677764954e-07,-0.32,38.0,Artiﬁcial neural network models based on QSAR for predicting rejection of neutral organic compounds by polyamide nanoﬁltration and reverse osmosis membranes
De-HL,NF,Antipyrine,CN1N(C(=O)C=C1C)c2ccccc2,46.44,5.0,7.0,20.0,96.0,0.002,188.23,100,0.413,0.589,0.3019455755285188,0.45,1.4,-5.0,0.38,43.0,-0.999997488119878,4.99998744059939,0.7200128184606567,74.8,Artiﬁcial neural network models based on QSAR for predicting rejection of neutral organic compounds by polyamide nanoﬁltration and reverse osmosis membranes
De-HL,NF,Antipyrine,CN1N(C(=O)C=C1C)c2ccccc2,46.44,5.0,7.0,20.0,96.0,0.002,188.23,200,0.413,0.589,0.3019455755285188,0.45,1.4,-13.79,0.38,43.0,-0.999997488119878,13.78996536117312,0.7200128184606567,74.8,Artiﬁcial neural network models based on QSAR for predicting rejection of neutral organic compounds by polyamide nanoﬁltration and reverse osmosis membranes
De-HL,NF,Glucose,OC[C@@H](O)[C@@H](O)[C@H](O)[C@@H](O)C=O,46.44,5.0,7.0,20.0,96.0,0.002,180.156,100,0.401,0.481,0.2515616313767203,0.45,12.45,-32.7,-3.24,43.0,-3.548121303126307e-06,0.0001160235666122303,-3.24,90.0,Artiﬁcial neural network models based on QSAR for predicting rejection of neutral organic compounds by polyamide nanoﬁltration and reverse osmosis membranes
De-HL,NF,Carbamazepine,NC(=O)N1c2ccccc2C=Cc3ccccc13,46.44,5.0,7.0,20.0,96.0,0.002,236.274,200,0.4480000000000001,0.576,0.3334516559578687,0.45,13.9,-20.5,2.45,43.0,0.0,0.0,2.45,95.0,Artiﬁcial neural network models based on QSAR for predicting rejection of neutral organic compounds by polyamide nanoﬁltration and reverse osmosis membranes
De-HL,NF,Aminopyrine,CN(C)C1=C(C)N(C)N(c2ccccc2)C1=O,46.44,5.0,7.0,20.0,96.0,0.002,231.299,200,0.426,0.64,0.3451725712675839,0.45,5.0,-13.79,1.0,43.0,-0.9900990099009901,13.65346534653465,1.086808440166027,97.7,Artiﬁcial neural network models based on QSAR for predicting rejection of neutral organic compounds by polyamide nanoﬁltration and reverse osmosis membranes
LE440,RO,Carbamazepine,NC(=O)N1c2ccccc2C=Cc3ccccc13,16.3625,5.1,8.0,20.0,96.0,0.1,236.274,200,0.4480000000000001,0.576,0.3334516559578687,0.4031806108897714,13.9,-23.02,2.45,41.5,0.0,0.0,2.45,76.0,Artiﬁcial neural network models based on QSAR for predicting rejection of neutral organic compounds by polyamide nanoﬁltration and reverse osmosis membranes
LE440,RO,Primidone,CCC1(C(=O)NCNC1=O)c2ccccc2,16.3625,5.1,8.0,20.0,96.0,0.1,218.256,200,0.417,0.54,0.3389517647396867,0.4031806108897714,12.3,-23.02,0.91,41.5,0.0001540159060116999,-0.003545446156389331,0.91,83.0,Artiﬁcial neural network models based on QSAR for predicting rejection of neutral organic compounds by polyamide nanoﬁltration and reverse osmosis membranes
NF200,NF,Phenacetine,CCOc1ccc(NC(C)=O)cc1,13.8,2.76,7.0,20.0,96.0,0.053,179.219,180,0.345,0.6900000000000001,0.2902703986176511,0.31,14.57,-27.29,1.58,37.5,2.509131802630197e-05,-0.0006847420689377808,1.58,41.3,Artiﬁcial neural network models based on QSAR for predicting rejection of neutral organic compounds by polyamide nanoﬁltration and reverse osmosis membranes
NF200,NF,Metronidazole,Cc1ncc(n1CCO)[N+]([O-])=O,13.8,2.76,7.0,20.0,96.0,0.053,171.155999999999,180,0.468,0.475,0.2533133143692577,0.31,2.38,-27.29,-0.02,37.5,0.9996830677911888,-27.28135092002154,-0.02,44.55,Artiﬁcial neural network models based on QSAR for predicting rejection of neutral organic compounds by polyamide nanoﬁltration and reverse osmosis membranes
NF200,NF,Caffeine,Cn1cnc2N(C)C(=O)N(C)C(=O)c12,13.8,2.76,7.0,20.0,96.0,0.053,194.193999999999,200,0.4440000000000001,0.503,0.3016073766829081,0.31,10.4,-18.37,-0.07,37.5,-0.0003979487443048762,0.007310318432880577,-0.07,53.97,Artiﬁcial neural network models based on QSAR for predicting rejection of neutral organic compounds by polyamide nanoﬁltration and reverse osmosis membranes
NF200,NF,Carbamazepine,NC(=O)N1c2ccccc2C=Cc3ccccc13,13.8,2.76,7.0,20.0,96.0,0.053,236.274,200,0.4480000000000001,0.576,0.3334516559578687,0.31,13.9,-18.37,2.45,37.5,0.0,0.0,2.45,72.55,Artiﬁcial neural network models based on QSAR for predicting rejection of neutral organic compounds by polyamide nanoﬁltration and reverse osmosis membranes
NF200,NF,17β-Estradiol,C[C@]12CC[C@H]3[C@@H](CCc4cc(O)ccc34)[C@@H]1CC[C@@H]2O,13.8,2.76,7.0,20.0,96.0,0.053,272.388,100,0.402,0.73,0.3807542916588625,0.31,10.46,-5.0,4.01,37.5,-0.000346616665681558,0.00173308332840779,4.01,76.5,Artiﬁcial neural network models based on QSAR for predicting rejection of neutral organic compounds by polyamide nanoﬁltration and reverse osmosis membranes
NF200,NF,Estrone,C[C@]12CC[C@H]3[C@@H](CCc4cc(O)ccc34)[C@@H]1CCC2=O,13.8,2.76,7.0,20.0,96.0,0.053,270.372,180,0.406,0.682,0.3667832440887863,0.31,10.25,-27.29,3.13,37.5,-0.0005620252751523289,0.01533766975890706,3.13,77.63,Artiﬁcial neural network models based on QSAR for predicting rejection of neutral organic compounds by polyamide nanoﬁltration and reverse osmosis membranes
NF200,NF,Atrazine,CCNc1nc(Cl)nc(NC(C)C)n1,13.8,2.76,7.0,20.0,96.0,0.053,215.688,65,0.479,0.636,0.3212151828521403,0.31,1.7,-13.79,2.61,37.5,-0.9999949881527824,13.78993088662687,2.660003760889863,83.8,Artiﬁcial neural network models based on QSAR for predicting rejection of neutral organic compounds by polyamide nanoﬁltration and reverse osmosis membranes
NF200,NF,Nonylphenol,CCCCCCCCCc1ccccc1O,13.8,2.76,7.0,20.0,96.0,0.053,220.356,180,0.364,0.9029999999999999,0.3799131329745689,0.31,10.25,-27.29,5.71,37.5,-0.0005620252751523289,0.01533766975890706,5.71,84.9,Artiﬁcial neural network models based on QSAR for predicting rejection of neutral organic compounds by polyamide nanoﬁltration and reverse osmosis membranes
NF90,NF,Phenacetine,CCOc1ccc(NC(C)=O)cc1,23.744,2.8,7.0,20.0,96.0,0.053,179.219,200,0.345,0.6900000000000001,0.2902703986176511,0.34,14.57,-27.29,1.58,59.8,2.509131802630197e-05,-0.0006847420689377808,1.58,74.875,Artiﬁcial neural network models based on QSAR for predicting rejection of neutral organic compounds by polyamide nanoﬁltration and reverse osmosis membranes
NF90,NF,Primidone,CCC1(C(=O)NCNC1=O)c2ccccc2,23.744,2.8,7.0,20.0,96.0,0.053,218.256,180,0.417,0.54,0.3389517647396867,0.34,12.3,-27.29,0.91,59.8,0.002032565918411691,-0.05546872391345506,0.91,82.0,Artiﬁcial neural network models based on QSAR for predicting rejection of neutral organic compounds by polyamide nanoﬁltration and reverse osmosis membranes
NF90,NF,Caffeine,Cn1cnc2N(C)C(=O)N(C)C(=O)c12,23.744,2.8,7.0,20.0,96.0,0.053,194.193999999999,180,0.4440000000000001,0.503,0.3016073766829081,0.34,10.4,-20.5,-0.07,59.8,-0.0003979487443048762,0.008157949258249962,-0.07,86.5,Artiﬁcial neural network models based on QSAR for predicting rejection of neutral organic compounds by polyamide nanoﬁltration and reverse osmosis membranes
NF90,NF,Metronidazole,Cc1ncc(n1CCO)[N+]([O-])=O,23.744,2.8,7.0,20.0,96.0,0.053,171.155999999999,180,0.468,0.475,0.2533133143692577,0.34,2.38,-27.29,-0.02,59.8,0.9996830677911888,-27.28135092002154,-0.02,86.97,Artiﬁcial neural network models based on QSAR for predicting rejection of neutral organic compounds by polyamide nanoﬁltration and reverse osmosis membranes
NF90,NF,Estrone,C[C@]12CC[C@H]3[C@@H](CCc4cc(O)ccc34)[C@@H]1CCC2=O,23.744,2.8,7.0,20.0,96.0,0.053,270.372,180,0.406,0.682,0.3667832440887863,0.34,10.25,-27.29,3.13,59.8,-0.0005620252751523289,0.01533766975890706,3.13,94.225,Artiﬁcial neural network models based on QSAR for predicting rejection of neutral organic compounds by polyamide nanoﬁltration and reverse osmosis membranes
NF90,NF,Bisphenol A,CC(C)(c1ccc(O)cc1)c2ccc(O)cc2,23.744,2.8,7.0,20.0,96.0,0.053,228.291,200,0.453,0.562,0.3381552020183159,0.34,9.6,-18.37,3.32,59.8,-0.002505592667285735,0.04602773729803895,3.32,94.275,Artiﬁcial neural network models based on QSAR for predicting rejection of neutral organic compounds by polyamide nanoﬁltration and reverse osmosis membranes
NF90,NF,Carbamazepine,NC(=O)N1c2ccccc2C=Cc3ccccc13,23.744,2.8,7.0,20.0,96.0,0.053,236.274,180,0.4480000000000001,0.576,0.3334516559578687,0.34,13.9,-27.29,2.45,59.8,0.0,0.0,2.45,95.2,Artiﬁcial neural network models based on QSAR for predicting rejection of neutral organic compounds by polyamide nanoﬁltration and reverse osmosis membranes
NF90,NF,17β-Estradiol,C[C@]12CC[C@H]3[C@@H](CCc4cc(O)ccc34)[C@@H]1CC[C@@H]2O,23.744,2.8,7.0,20.0,96.0,0.053,272.388,100,0.402,0.73,0.3807542916588625,0.34,10.46,-5.0,4.01,59.8,-0.000346616665681558,0.00173308332840779,4.01,95.45,Artiﬁcial neural network models based on QSAR for predicting rejection of neutral organic compounds by polyamide nanoﬁltration and reverse osmosis membranes
NF90,NF,Nonylphenol,CCCCCCCCCc1ccccc1O,23.744,2.8,7.0,20.0,96.0,0.053,220.356,180,0.364,0.9029999999999999,0.3799131329745689,0.34,10.25,-27.29,5.71,59.8,-0.0005620252751523289,0.01533766975890706,5.71,95.85,Artiﬁcial neural network models based on QSAR for predicting rejection of neutral organic compounds by polyamide nanoﬁltration and reverse osmosis membranes
NF90,NF,Atrazine,CCNc1nc(Cl)nc(NC(C)C)n1,23.744,2.8,7.0,20.0,96.0,0.053,215.688,65,0.479,0.636,0.3212151828521403,0.34,1.7,-13.79,2.61,59.8,-0.9999949881527824,13.78993088662687,2.660003760889863,96.9,Artiﬁcial neural network models based on QSAR for predicting rejection of neutral organic compounds by polyamide nanoﬁltration and reverse osmosis membranes
RE-BLR,RO,Bromoform,BrC(Br)Br,15.4,4.8,8.0,20.0,96.0,0.1,252.731,175,0.327,0.342,0.211596735007286,0.4031806108897714,15.0,-20.9,2.4,46.8,0.0,0.0,2.4,50.0,Artiﬁcial neural network models based on QSAR for predicting rejection of neutral organic compounds by polyamide nanoﬁltration and reverse osmosis membranes
TS80,NF,Ethanol,CCO,22.5,5.0,7.0,20.0,96.0,0.002,46.069,200,0.239,0.323,0.1660514265336832,0.42,15.9,-32.7,-0.31,48.0,-1.258925410209269e-09,4.11668609138431e-08,-0.31,8.7,Artiﬁcial neural network models based on QSAR for predicting rejection of neutral organic compounds by polyamide nanoﬁltration and reverse osmosis membranes
TS80,NF,2-(1H)-Quinoline,C1=CC(=O)NC=C1 ,22.5,5.0,7.0,20.0,96.0,0.002,95.1009999999999,65,0.447,0.601,0.1826188954623013,0.42,12.02,-13.79,1.26,48.0,-9.549834660001379e-06,0.000131692219961419,1.26,21.5,Artiﬁcial neural network models based on QSAR for predicting rejection of neutral organic compounds by polyamide nanoﬁltration and reverse osmosis membranes
TS80,NF,2-Methoxyethanol,COCCO,22.5,5.0,7.0,20.0,96.0,0.002,76.095,200,0.253,0.441,0.199477756295778,0.42,14.8,-18.37,-0.77,48.0,-1.584893167342244e-08,2.911448748407702e-07,-0.77,31.7,Artiﬁcial neural network models based on QSAR for predicting rejection of neutral organic compounds by polyamide nanoﬁltration and reverse osmosis membranes
TS80,NF,N-(4-Methoxyphenyl)acetamide,COc1ccc(NC(C)=O)cc1,22.5,5.0,7.0,20.0,96.0,0.002,165.192,375,0.374,0.643,0.2884580071503136,0.42,14.53,-32.7,1.03,48.0,-2.951209139570032e-08,9.650453886394004e-07,1.03,38.3,Artiﬁcial neural network models based on QSAR for predicting rejection of neutral organic compounds by polyamide nanoﬁltration and reverse osmosis membranes
TS80,NF,Diuron,CN(C)C(=O)Nc1ccc(Cl)c(Cl)c1,22.5,5.0,7.0,20.0,96.0,0.002,233.097999999999,200,0.393,0.65,0.3452604307057441,0.42,13.55,-17.61,2.68,48.0,-2.818382136936434e-07,4.96317094314506e-06,2.68,72.8,Artiﬁcial neural network models based on QSAR for predicting rejection of neutral organic compounds by polyamide nanoﬁltration and reverse osmosis membranes
TS80,NF,Metobromuron,CON(C)C(=O)Nc1ccc(Br)cc1,22.5,5.0,7.0,20.0,96.0,0.002,259.102999999999,375,0.41,0.657,0.3140738590595943,0.42,12.8,-32.7,2.38,48.0,-1.584890680578658e-06,5.182592525492212e-05,2.38,78.4,Artiﬁcial neural network models based on QSAR for predicting rejection of neutral organic compounds by polyamide nanoﬁltration and reverse osmosis membranes
TS80,NF,Monolinuron,CON(C)C(=O)Nc1ccc(Cl)cc1,22.5,5.0,7.0,20.0,96.0,0.002,214.652,375,0.41,0.649,0.3092558690709489,0.42,12.8,-32.7,2.3,48.0,-1.584890680578658e-06,5.182592525492212e-05,2.3,78.8,Artiﬁcial neural network models based on QSAR for predicting rejection of neutral organic compounds by polyamide nanoﬁltration and reverse osmosis membranes
TS80,NF,Chlortoluron,CN(C)C(=O)Nc1ccc(C)c(Cl)c1,22.5,5.0,7.0,20.0,96.0,0.002,212.679999999999,200,0.385,0.629,0.3203990057170411,0.42,14.43,-17.61,2.41,48.0,-3.715352152933304e-08,6.542735141315548e-07,2.41,81.1,Artiﬁcial neural network models based on QSAR for predicting rejection of neutral organic compounds by polyamide nanoﬁltration and reverse osmosis membranes
TS80,NF,Simazine,CCNc1nc(Cl)nc(NCC)n1,22.5,5.0,7.0,20.0,96.0,0.002,201.661,100,0.49,0.628,0.29437824170211,0.42,1.62,-32.7,2.18,48.0,-0.9999958313235432,32.69986368427986,2.295007520412398,81.8,Artiﬁcial neural network models based on QSAR for predicting rejection of neutral organic compounds by polyamide nanoﬁltration and reverse osmosis membranes
TS80,NF,Antipyrine,CN1N(C(=O)C=C1C)c2ccccc2,22.5,5.0,7.0,25.0,96.0,0.002,188.23,100,0.413,0.589,0.3019455755285188,0.42,1.4,-5.0,0.38,48.0,-0.999997488119878,4.99998744059939,0.7200128184606567,85.2,Artiﬁcial neural network models based on QSAR for predicting rejection of neutral organic compounds by polyamide nanoﬁltration and reverse osmosis membranes
TS80,NF,Antipyrine,CN1N(C(=O)C=C1C)c2ccccc2,22.5,5.0,7.0,20.0,96.0,0.002,188.23,200,0.413,0.589,0.3019455755285188,0.42,1.4,-21.82,0.38,48.0,-0.999997488119878,21.81994519077574,0.7200128184606567,85.2,Artiﬁcial neural network models based on QSAR for predicting rejection of neutral organic compounds by polyamide nanoﬁltration and reverse osmosis membranes
TS80,NF,Carbamazepine,NC(=O)N1c2ccccc2C=Cc3ccccc13,22.5,5.0,7.0,20.0,96.0,0.002,236.274,200,0.4480000000000001,0.576,0.3334516559578687,0.42,13.9,-21.82,2.45,48.0,0.0,0.0,2.45,88.4,Artiﬁcial neural network models based on QSAR for predicting rejection of neutral organic compounds by polyamide nanoﬁltration and reverse osmosis membranes
TS80,NF,Metoxuron,COc1ccc(NC(=O)N(C)C)cc1Cl,22.5,5.0,7.0,20.0,96.0,0.002,228.678999999999,375,0.392,0.6940000000000001,0.3288522293900179,0.42,13.83,-32.7,1.64,48.0,-1.479108169392074e-07,4.836683713912082e-06,1.64,88.5,Artiﬁcial neural network models based on QSAR for predicting rejection of neutral organic compounds by polyamide nanoﬁltration and reverse osmosis membranes
TS80,NF,Estrone,C[C@]12CC[C@H]3[C@@H](CCc4cc(O)ccc34)[C@@H]1CCC2=O,22.5,5.0,7.0,20.0,96.0,0.002,270.372,200,0.406,0.682,0.3667832440887863,0.42,10.25,-32.7,3.13,48.0,-0.0005620252751523289,0.01837822649748116,3.13,90.0,Artiﬁcial neural network models based on QSAR for predicting rejection of neutral organic compounds by polyamide nanoﬁltration and reverse osmosis membranes
TS80,NF,Lindane,ClC1C(Cl)C(Cl)C(Cl)C(Cl)C1Cl,22.5,5.0,7.0,20.0,96.0,0.002,290.832,200,0.425,0.452,0.300833238226254,0.42,14.0,-32.7,3.72,48.0,0.0,0.0,3.72,90.8,Artiﬁcial neural network models based on QSAR for predicting rejection of neutral organic compounds by polyamide nanoﬁltration and reverse osmosis membranes
TS80,NF,Atrazine,CCNc1nc(Cl)nc(NC(C)C)n1,22.5,5.0,7.0,20.0,96.0,0.002,215.688,200,0.479,0.636,0.3212151828521403,0.42,1.7,-21.82,2.61,48.0,-0.9999949881527824,21.81989064149371,2.660003760889863,91.3,Artiﬁcial neural network models based on QSAR for predicting rejection of neutral organic compounds by polyamide nanoﬁltration and reverse osmosis membranes
TS80,NF,Isoproturon,CC(C)c1ccc(NC(=O)N(C)C)cc1,22.5,5.0,7.0,20.0,96.0,0.002,206.289,200,0.351,0.6980000000000001,0.343886878173025,0.42,15.06,-32.7,2.87,48.0,-8.709635823703039e-09,2.848050914350894e-07,2.87,93.2,Artiﬁcial neural network models based on QSAR for predicting rejection of neutral organic compounds by polyamide nanoﬁltration and reverse osmosis membranes
TS80,NF,Aminopyrine,CN(C)C1=C(C)N(C)N(c2ccccc2)C1=O,22.5,5.0,7.0,20.0,96.0,0.002,231.299,200,0.426,0.64,0.3451725712675839,0.42,5.0,-18.37,1.0,48.0,-0.9900990099009901,18.18811881188119,1.086808440166027,97.0,Artiﬁcial neural network models based on QSAR for predicting rejection of neutral organic compounds by polyamide nanoﬁltration and reverse osmosis membranes
TS80,NF,Glucose,OC[C@@H](O)[C@@H](O)[C@H](O)[C@@H](O)C=O,22.5,5.0,7.0,20.0,96.0,0.002,180.156,200,0.401,0.481,0.2515616313767203,0.42,12.45,-32.7,-3.24,48.0,-3.548121303126307e-06,0.0001160235666122303,-3.24,98.1,Artiﬁcial neural network models based on QSAR for predicting rejection of neutral organic compounds by polyamide nanoﬁltration and reverse osmosis membranes
TS80,NF,Bentazon,CC(C)N1C(=O)c2ccccc2N[S]1(=O)=O,22.5,5.0,7.0,20.0,96.0,0.002,240.284,200,0.402,0.584,0.3157526367487888,0.42,3.3,-21.82,2.34,48.0,-0.9998005135712785,21.8156472061253,0.1331434775946789,98.1,Artiﬁcial neural network models based on QSAR for predicting rejection of neutral organic compounds by polyamide nanoﬁltration and reverse osmosis membranes
BW30,RO,Acetaminophen,CC(=O)Nc1ccc(O)cc1,39.58182258,10.0,4.0,23.0,0.5,0.5,151.165,180,0.349,0.567,0.2518576668186564,0.4031806108897714,9.5,-16.26,0.49,59.8,-3.1622676602e-06,5.141847215485199e-05,0.49,92.59,Assessing potential of nanofilltration and reverse osmosis for removal of toxic pharmaceuticals from water
BW30,RO,Acetaminophen,CC(=O)Nc1ccc(O)cc1,39.58182258,10.0,5.0,23.0,0.5,0.5,151.165,180,0.349,0.567,0.2518576668186564,0.4031806108897714,9.5,-16.26,0.49,59.8,-3.162177663330553e-05,0.0005141700880575479,0.49,93.78,Assessing potential of nanofilltration and reverse osmosis for removal of toxic pharmaceuticals from water
BW30,RO,Acetaminophen,CC(=O)Nc1ccc(O)cc1,39.58182258,10.0,7.0,23.0,0.5,0.5,151.165,180,0.349,0.567,0.2518576668186564,0.4031806108897714,9.5,-16.26,0.49,59.8,-0.003152309183260209,0.051256547319811,0.49,89.53,Assessing potential of nanofilltration and reverse osmosis for removal of toxic pharmaceuticals from water
BW30,RO,Acetaminophen,CC(=O)Nc1ccc(O)cc1,59.37273387,15.0,4.0,23.0,0.5,0.5,151.165,180,0.349,0.567,0.2518576668186564,0.4031806108897714,9.5,-16.26,0.49,59.8,-3.1622676602e-06,5.141847215485199e-05,0.49,94.89,Assessing potential of nanofilltration and reverse osmosis for removal of toxic pharmaceuticals from water
BW30,RO,Acetaminophen,CC(=O)Nc1ccc(O)cc1,59.37273387,15.0,5.0,23.0,0.5,0.5,151.165,180,0.349,0.567,0.2518576668186564,0.4031806108897714,9.5,-16.26,0.49,59.8,-3.162177663330553e-05,0.0005141700880575479,0.49,96.99,Assessing potential of nanofilltration and reverse osmosis for removal of toxic pharmaceuticals from water
BW30,RO,Acetaminophen,CC(=O)Nc1ccc(O)cc1,59.37273387,15.0,7.0,23.0,0.5,0.5,151.165,180,0.349,0.567,0.2518576668186564,0.4031806108897714,9.5,-16.26,0.49,59.8,-0.003152309183260209,0.051256547319811,0.49,90.66,Assessing potential of nanofilltration and reverse osmosis for removal of toxic pharmaceuticals from water
BW30,RO,Acetaminophen,CC(=O)Nc1ccc(O)cc1,79.16364516,20.0,4.0,23.0,0.5,0.5,151.165,180,0.349,0.567,0.2518576668186564,0.4031806108897714,9.5,-16.26,0.49,59.8,-3.1622676602e-06,5.141847215485199e-05,0.49,94.33,Assessing potential of nanofilltration and reverse osmosis for removal of toxic pharmaceuticals from water
BW30,RO,Acetaminophen,CC(=O)Nc1ccc(O)cc1,79.16364516,20.0,5.0,23.0,0.5,0.5,151.165,180,0.349,0.567,0.2518576668186564,0.4031806108897714,9.5,-16.26,0.49,59.8,-3.162177663330553e-05,0.0005141700880575479,0.49,95.95,Assessing potential of nanofilltration and reverse osmosis for removal of toxic pharmaceuticals from water
BW30,RO,Acetaminophen,CC(=O)Nc1ccc(O)cc1,79.16364516,20.0,7.0,23.0,0.5,0.5,151.165,180,0.349,0.567,0.2518576668186564,0.4031806108897714,9.5,-16.26,0.49,59.8,-0.003152309183260209,0.051256547319811,0.49,89.93,Assessing potential of nanofilltration and reverse osmosis for removal of toxic pharmaceuticals from water
BW30,RO,Acetaminophen,CC(=O)Nc1ccc(O)cc1,118.74546774,30.0,4.0,23.0,0.5,0.5,151.165,180,0.349,0.567,0.2518576668186564,0.4031806108897714,9.5,-16.26,0.49,59.8,-3.1622676602e-06,5.141847215485199e-05,0.49,92.69,Assessing potential of nanofilltration and reverse osmosis for removal of toxic pharmaceuticals from water
BW30,RO,Acetaminophen,CC(=O)Nc1ccc(O)cc1,118.74546774,30.0,5.0,23.0,0.5,0.5,151.165,180,0.349,0.567,0.2518576668186564,0.4031806108897714,9.5,-16.26,0.49,59.8,-3.162177663330553e-05,0.0005141700880575479,0.49,93.69,Assessing potential of nanofilltration and reverse osmosis for removal of toxic pharmaceuticals from water
BW30,RO,Acetaminophen,CC(=O)Nc1ccc(O)cc1,118.74546774,30.0,7.0,23.0,0.5,0.5,151.165,180,0.349,0.567,0.2518576668186564,0.4031806108897714,9.5,-16.26,0.49,59.8,-0.003152309183260209,0.051256547319811,0.49,89.56,Assessing potential of nanofilltration and reverse osmosis for removal of toxic pharmaceuticals from water
BW30,RO,Caffeine,Cn1cnc2N(C)C(=O)N(C)C(=O)c12,39.58182258,10.0,4.0,23.0,0.5,0.5,194.193999999999,180,0.4440000000000001,0.503,0.3016073766829081,0.4031806108897714,14.0,-16.26,-0.07,59.8,-9.999999999e-11,1.6259999998374e-09,-0.07,95.51,Assessing potential of nanofilltration and reverse osmosis for removal of toxic pharmaceuticals from water
BW30,RO,Caffeine,Cn1cnc2N(C)C(=O)N(C)C(=O)c12,39.58182258,10.0,5.0,23.0,0.5,0.5,194.193999999999,180,0.4440000000000001,0.503,0.3016073766829081,0.4031806108897714,14.0,-16.26,-0.07,59.8,-9.99999999e-10,1.625999998374e-08,-0.07,94.72,Assessing potential of nanofilltration and reverse osmosis for removal of toxic pharmaceuticals from water
BW30,RO,Caffeine,Cn1cnc2N(C)C(=O)N(C)C(=O)c12,39.58182258,10.0,7.0,23.0,0.5,0.5,194.193999999999,180,0.4440000000000001,0.503,0.3016073766829081,0.4031806108897714,14.0,-16.26,-0.07,59.8,-9.9999990000001e-08,1.625999837400017e-06,-0.07,86.57,Assessing potential of nanofilltration and reverse osmosis for removal of toxic pharmaceuticals from water
BW30,RO,Caffeine,Cn1cnc2N(C)C(=O)N(C)C(=O)c12,59.37273387,15.0,4.0,23.0,0.5,0.5,194.193999999999,180,0.4440000000000001,0.503,0.3016073766829081,0.4031806108897714,14.0,-16.26,-0.07,59.8,-9.999999999e-11,1.6259999998374e-09,-0.07,99.9,Assessing potential of nanofilltration and reverse osmosis for removal of toxic pharmaceuticals from water
BW30,RO,Caffeine,Cn1cnc2N(C)C(=O)N(C)C(=O)c12,59.37273387,15.0,5.0,23.0,0.5,0.5,194.193999999999,180,0.4440000000000001,0.503,0.3016073766829081,0.4031806108897714,14.0,-16.26,-0.07,59.8,-9.99999999e-10,1.625999998374e-08,-0.07,94.34,Assessing potential of nanofilltration and reverse osmosis for removal of toxic pharmaceuticals from water
BW30,RO,Caffeine,Cn1cnc2N(C)C(=O)N(C)C(=O)c12,59.37273387,15.0,7.0,23.0,0.5,0.5,194.193999999999,180,0.4440000000000001,0.503,0.3016073766829081,0.4031806108897714,14.0,-16.26,-0.07,59.8,-9.9999990000001e-08,1.625999837400017e-06,-0.07,93.56,Assessing potential of nanofilltration and reverse osmosis for removal of toxic pharmaceuticals from water
BW30,RO,Caffeine,Cn1cnc2N(C)C(=O)N(C)C(=O)c12,79.16364516,20.0,4.0,23.0,0.5,0.5,194.193999999999,180,0.4440000000000001,0.503,0.3016073766829081,0.4031806108897714,14.0,-16.26,-0.07,59.8,-9.999999999e-11,1.6259999998374e-09,-0.07,96.1,Assessing potential of nanofilltration and reverse osmosis for removal of toxic pharmaceuticals from water
BW30,RO,Caffeine,Cn1cnc2N(C)C(=O)N(C)C(=O)c12,79.16364516,20.0,5.0,23.0,0.5,0.5,194.193999999999,180,0.4440000000000001,0.503,0.3016073766829081,0.4031806108897714,14.0,-16.26,-0.07,59.8,-9.99999999e-10,1.625999998374e-08,-0.07,94.66,Assessing potential of nanofilltration and reverse osmosis for removal of toxic pharmaceuticals from water
BW30,RO,Caffeine,Cn1cnc2N(C)C(=O)N(C)C(=O)c12,79.16364516,20.0,7.0,23.0,0.5,0.5,194.193999999999,180,0.4440000000000001,0.503,0.3016073766829081,0.4031806108897714,14.0,-16.26,-0.07,59.8,-9.9999990000001e-08,1.625999837400017e-06,-0.07,93.93,Assessing potential of nanofilltration and reverse osmosis for removal of toxic pharmaceuticals from water
BW30,RO,Caffeine,Cn1cnc2N(C)C(=O)N(C)C(=O)c12,118.74546774,30.0,4.0,23.0,0.5,0.5,194.193999999999,180,0.4440000000000001,0.503,0.3016073766829081,0.4031806108897714,14.0,-16.26,-0.07,59.8,-9.999999999e-11,1.6259999998374e-09,-0.07,95.48,Assessing potential of nanofilltration and reverse osmosis for removal of toxic pharmaceuticals from water
BW30,RO,Caffeine,Cn1cnc2N(C)C(=O)N(C)C(=O)c12,118.74546774,30.0,5.0,23.0,0.5,0.5,194.193999999999,180,0.4440000000000001,0.503,0.3016073766829081,0.4031806108897714,14.0,-16.26,-0.07,59.8,-9.99999999e-10,1.625999998374e-08,-0.07,94.79,Assessing potential of nanofilltration and reverse osmosis for removal of toxic pharmaceuticals from water
BW30,RO,Caffeine,Cn1cnc2N(C)C(=O)N(C)C(=O)c12,118.74546774,30.0,7.0,23.0,0.5,0.5,194.193999999999,180,0.4440000000000001,0.503,0.3016073766829081,0.4031806108897714,14.0,-16.26,-0.07,59.8,-9.9999990000001e-08,1.625999837400017e-06,-0.07,86.61,Assessing potential of nanofilltration and reverse osmosis for removal of toxic pharmaceuticals from water
BW30,RO,Diclofenac,OC(=O)Cc1ccccc1Nc2c(Cl)cccc2Cl,39.58182258,10.0,5.0,23.0,0.5,0.5,296.153,180,0.462,0.634,0.3476931977505725,0.4031806108897714,4.15,-16.26,4.51,59.8,-0.8762293189310645,14.24748872581911,2.474210407978376,99.26,Assessing potential of nanofilltration and reverse osmosis for removal of toxic pharmaceuticals from water
BW30,RO,Diclofenac,OC(=O)Cc1ccccc1Nc2c(Cl)cccc2Cl,39.58182258,10.0,7.0,23.0,0.5,0.5,296.153,180,0.462,0.634,0.3476931977505725,0.4031806108897714,4.15,-16.26,4.51,59.8,-0.9985894549032847,16.23706453672741,2.18992467830834,99.26,Assessing potential of nanofilltration and reverse osmosis for removal of toxic pharmaceuticals from water
BW30,RO,Diclofenac,OC(=O)Cc1ccccc1Nc2c(Cl)cccc2Cl,59.37273387,15.0,5.0,23.0,0.5,0.5,296.153,180,0.462,0.634,0.3476931977505725,0.4031806108897714,4.15,-16.26,4.51,59.8,-0.8762293189310645,14.24748872581911,2.474210407978376,98.97,Assessing potential of nanofilltration and reverse osmosis for removal of toxic pharmaceuticals from water
BW30,RO,Diclofenac,OC(=O)Cc1ccccc1Nc2c(Cl)cccc2Cl,59.37273387,15.0,7.0,23.0,0.5,0.5,296.153,180,0.462,0.634,0.3476931977505725,0.4031806108897714,4.15,-16.26,4.51,59.8,-0.9985894549032847,16.23706453672741,2.18992467830834,99.75,Assessing potential of nanofilltration and reverse osmosis for removal of toxic pharmaceuticals from water
BW30,RO,Diclofenac,OC(=O)Cc1ccccc1Nc2c(Cl)cccc2Cl,79.16364516,20.0,5.0,23.0,0.5,0.5,296.153,180,0.462,0.634,0.3476931977505725,0.4031806108897714,4.15,-16.26,4.51,59.8,-0.8762293189310645,14.24748872581911,2.474210407978376,99.69,Assessing potential of nanofilltration and reverse osmosis for removal of toxic pharmaceuticals from water
BW30,RO,Diclofenac,OC(=O)Cc1ccccc1Nc2c(Cl)cccc2Cl,79.16364516,20.0,7.0,23.0,0.5,0.5,296.153,180,0.462,0.634,0.3476931977505725,0.4031806108897714,4.15,-16.26,4.51,59.8,-0.9985894549032847,16.23706453672741,2.18992467830834,99.79,Assessing potential of nanofilltration and reverse osmosis for removal of toxic pharmaceuticals from water
BW30,RO,Diclofenac,OC(=O)Cc1ccccc1Nc2c(Cl)cccc2Cl,118.74546774,30.0,5.0,23.0,0.5,0.5,296.153,180,0.462,0.634,0.3476931977505725,0.4031806108897714,4.15,-16.26,4.51,59.8,-0.8762293189310645,14.24748872581911,2.474210407978376,99.11,Assessing potential of nanofilltration and reverse osmosis for removal of toxic pharmaceuticals from water
BW30,RO,Diclofenac,OC(=O)Cc1ccccc1Nc2c(Cl)cccc2Cl,118.74546774,30.0,7.0,23.0,0.5,0.5,296.153,180,0.462,0.634,0.3476931977505725,0.4031806108897714,4.15,-16.26,4.51,59.8,-0.9985894549032847,16.23706453672741,2.18992467830834,99.06,Assessing potential of nanofilltration and reverse osmosis for removal of toxic pharmaceuticals from water
BW30,RO,Ibuprofen,CC(C)Cc1ccc(cc1)C(C)C(O)=O,39.58182258,10.0,4.0,23.0,0.5,0.5,206.284999999999,180,0.378,0.659,0.3727263864585965,0.4031806108897714,5.2,-16.26,3.97,59.8,-0.05935094310276757,0.9650463348510008,3.777434709258662,99.31,Assessing potential of nanofilltration and reverse osmosis for removal of toxic pharmaceuticals from water
BW30,RO,Ibuprofen,CC(C)Cc1ccc(cc1)C(C)C(O)=O,39.58182258,10.0,5.0,23.0,0.5,0.5,206.284999999999,180,0.378,0.659,0.3727263864585965,0.4031806108897714,5.2,-16.26,3.97,59.8,-0.3868631798468569,6.290395304309893,2.714814878925577,99.31,Assessing potential of nanofilltration and reverse osmosis for removal of toxic pharmaceuticals from water
BW30,RO,Ibuprofen,CC(C)Cc1ccc(cc1)C(C)C(O)=O,39.58182258,10.0,7.0,23.0,0.5,0.5,206.284999999999,180,0.378,0.659,0.3727263864585965,0.4031806108897714,5.2,-16.26,3.97,59.8,-0.9843983377581704,16.00631697194785,0.7761004222382355,99.11,Assessing potential of nanofilltration and reverse osmosis for removal of toxic pharmaceuticals from water
BW30,RO,Ibuprofen,CC(C)Cc1ccc(cc1)C(C)C(O)=O,59.37273387,15.0,4.0,23.0,0.5,0.5,206.284999999999,180,0.378,0.659,0.3727263864585965,0.4031806108897714,5.2,-16.26,3.97,59.8,-0.05935094310276757,0.9650463348510008,3.777434709258662,100.0,Assessing potential of nanofilltration and reverse osmosis for removal of toxic pharmaceuticals from water
BW30,RO,Ibuprofen,CC(C)Cc1ccc(cc1)C(C)C(O)=O,59.37273387,15.0,5.0,23.0,0.5,0.5,206.284999999999,180,0.378,0.659,0.3727263864585965,0.4031806108897714,5.2,-16.26,3.97,59.8,-0.3868631798468569,6.290395304309893,2.714814878925577,99.98,Assessing potential of nanofilltration and reverse osmosis for removal of toxic pharmaceuticals from water
BW30,RO,Ibuprofen,CC(C)Cc1ccc(cc1)C(C)C(O)=O,59.37273387,15.0,7.0,23.0,0.5,0.5,206.284999999999,180,0.378,0.659,0.3727263864585965,0.4031806108897714,5.2,-16.26,3.97,59.8,-0.9843983377581704,16.00631697194785,0.7761004222382355,100.0,Assessing potential of nanofilltration and reverse osmosis for removal of toxic pharmaceuticals from water
BW30,RO,Ibuprofen,CC(C)Cc1ccc(cc1)C(C)C(O)=O,79.16364516,20.0,4.0,23.0,0.5,0.5,206.284999999999,180,0.378,0.659,0.3727263864585965,0.4031806108897714,5.2,-16.26,3.97,59.8,-0.05935094310276757,0.9650463348510008,3.777434709258662,99.24,Assessing potential of nanofilltration and reverse osmosis for removal of toxic pharmaceuticals from water
BW30,RO,Ibuprofen,CC(C)Cc1ccc(cc1)C(C)C(O)=O,79.16364516,20.0,5.0,23.0,0.5,0.5,206.284999999999,180,0.378,0.659,0.3727263864585965,0.4031806108897714,5.2,-16.26,3.97,59.8,-0.3868631798468569,6.290395304309893,2.714814878925577,99.15,Assessing potential of nanofilltration and reverse osmosis for removal of toxic pharmaceuticals from water
BW30,RO,Ibuprofen,CC(C)Cc1ccc(cc1)C(C)C(O)=O,79.16364516,20.0,7.0,23.0,0.5,0.5,206.284999999999,180,0.378,0.659,0.3727263864585965,0.4031806108897714,5.2,-16.26,3.97,59.8,-0.9843983377581704,16.00631697194785,0.7761004222382355,99.11,Assessing potential of nanofilltration and reverse osmosis for removal of toxic pharmaceuticals from water
BW30,RO,Ibuprofen,CC(C)Cc1ccc(cc1)C(C)C(O)=O,118.74546774,30.0,4.0,23.0,0.5,0.5,206.284999999999,180,0.378,0.659,0.3727263864585965,0.4031806108897714,5.2,-16.26,3.97,59.8,-0.05935094310276757,0.9650463348510008,3.777434709258662,99.21,Assessing potential of nanofilltration and reverse osmosis for removal of toxic pharmaceuticals from water
BW30,RO,Ibuprofen,CC(C)Cc1ccc(cc1)C(C)C(O)=O,118.74546774,30.0,5.0,23.0,0.5,0.5,206.284999999999,180,0.378,0.659,0.3727263864585965,0.4031806108897714,5.2,-16.26,3.97,59.8,-0.3868631798468569,6.290395304309893,2.714814878925577,99.25,Assessing potential of nanofilltration and reverse osmosis for removal of toxic pharmaceuticals from water
BW30,RO,Ibuprofen,CC(C)Cc1ccc(cc1)C(C)C(O)=O,118.74546774,30.0,7.0,23.0,0.5,0.5,206.284999999999,180,0.378,0.659,0.3727263864585965,0.4031806108897714,5.2,-16.26,3.97,59.8,-0.9843983377581704,16.00631697194785,0.7761004222382355,99.16,Assessing potential of nanofilltration and reverse osmosis for removal of toxic pharmaceuticals from water
NF90,NF,Acetaminophen,CC(=O)Nc1ccc(O)cc1,42.4,5.0,4.0,23.0,0.5,0.5,151.165,100,0.349,0.567,0.2518576668186564,0.34,9.5,-27.29,0.49,41.4,-3.1622676602e-06,8.629828444685799e-05,0.49,89.5,Assessing potential of nanofilltration and reverse osmosis for removal of toxic pharmaceuticals from water
NF90,NF,Acetaminophen,CC(=O)Nc1ccc(O)cc1,42.4,5.0,5.0,23.0,0.5,0.5,151.165,100,0.349,0.567,0.2518576668186564,0.34,9.5,-27.29,0.49,41.4,-3.162177663330553e-05,0.0008629582843229077,0.49,89.96,Assessing potential of nanofilltration and reverse osmosis for removal of toxic pharmaceuticals from water
NF90,NF,Acetaminophen,CC(=O)Nc1ccc(O)cc1,42.4,5.0,7.0,23.0,0.5,0.5,151.165,100,0.349,0.567,0.2518576668186564,0.34,9.5,-27.29,0.49,41.4,-0.003152309183260209,0.0860265176111711,0.49,89.25,Assessing potential of nanofilltration and reverse osmosis for removal of toxic pharmaceuticals from water
NF90,NF,Acetaminophen,CC(=O)Nc1ccc(O)cc1,84.8,10.0,4.0,23.0,0.5,0.5,151.165,100,0.349,0.567,0.2518576668186564,0.34,9.5,-27.29,0.49,41.4,-3.1622676602e-06,8.629828444685799e-05,0.49,91.65,Assessing potential of nanofilltration and reverse osmosis for removal of toxic pharmaceuticals from water
NF90,NF,Acetaminophen,CC(=O)Nc1ccc(O)cc1,84.8,10.0,5.0,23.0,0.5,0.5,151.165,100,0.349,0.567,0.2518576668186564,0.34,9.5,-27.29,0.49,41.4,-3.162177663330553e-05,0.0008629582843229077,0.49,91.1,Assessing potential of nanofilltration and reverse osmosis for removal of toxic pharmaceuticals from water
NF90,NF,Acetaminophen,CC(=O)Nc1ccc(O)cc1,84.8,10.0,7.0,23.0,0.5,0.5,151.165,100,0.349,0.567,0.2518576668186564,0.34,9.5,-27.29,0.49,41.4,-0.003152309183260209,0.0860265176111711,0.49,91.87,Assessing potential of nanofilltration and reverse osmosis for removal of toxic pharmaceuticals from water
NF90,NF,Acetaminophen,CC(=O)Nc1ccc(O)cc1,127.2,15.0,4.0,23.0,0.5,0.5,151.165,100,0.349,0.567,0.2518576668186564,0.34,9.5,-27.29,0.49,41.4,-3.1622676602e-06,8.629828444685799e-05,0.49,91.04,Assessing potential of nanofilltration and reverse osmosis for removal of toxic pharmaceuticals from water
NF90,NF,Acetaminophen,CC(=O)Nc1ccc(O)cc1,127.2,15.0,5.0,23.0,0.5,0.5,151.165,100,0.349,0.567,0.2518576668186564,0.34,9.5,-27.29,0.49,41.4,-3.162177663330553e-05,0.0008629582843229077,0.49,90.84,Assessing potential of nanofilltration and reverse osmosis for removal of toxic pharmaceuticals from water
NF90,NF,Acetaminophen,CC(=O)Nc1ccc(O)cc1,127.2,15.0,7.0,23.0,0.5,0.5,151.165,100,0.349,0.567,0.2518576668186564,0.34,9.5,-27.29,0.49,41.4,-0.003152309183260209,0.0860265176111711,0.49,91.18,Assessing potential of nanofilltration and reverse osmosis for removal of toxic pharmaceuticals from water
NF90,NF,Acetaminophen,CC(=O)Nc1ccc(O)cc1,169.6,20.0,4.0,23.0,0.5,0.5,151.165,100,0.349,0.567,0.2518576668186564,0.34,9.5,-27.29,0.49,41.4,-3.1622676602e-06,8.629828444685799e-05,0.49,91.33,Assessing potential of nanofilltration and reverse osmosis for removal of toxic pharmaceuticals from water
NF90,NF,Acetaminophen,CC(=O)Nc1ccc(O)cc1,169.6,20.0,5.0,23.0,0.5,0.5,151.165,100,0.349,0.567,0.2518576668186564,0.34,9.5,-27.29,0.49,41.4,-3.162177663330553e-05,0.0008629582843229077,0.49,92.4,Assessing potential of nanofilltration and reverse osmosis for removal of toxic pharmaceuticals from water
NF90,NF,Acetaminophen,CC(=O)Nc1ccc(O)cc1,169.6,20.0,7.0,23.0,0.5,0.5,151.165,100,0.349,0.567,0.2518576668186564,0.34,9.5,-27.29,0.49,41.4,-0.003152309183260209,0.0860265176111711,0.49,92.69,Assessing potential of nanofilltration and reverse osmosis for removal of toxic pharmaceuticals from water
NF90,NF,Caffeine,Cn1cnc2N(C)C(=O)N(C)C(=O)c12,42.4,5.0,4.0,23.0,0.5,0.5,194.193999999999,100,0.4440000000000001,0.503,0.3016073766829081,0.34,10.4,-27.29,-0.07,41.4,-3.9810701206424e-07,1.086434035923311e-05,-0.07,94.71,Assessing potential of nanofilltration and reverse osmosis for removal of toxic pharmaceuticals from water
NF90,NF,Caffeine,Cn1cnc2N(C)C(=O)N(C)C(=O)c12,42.4,5.0,5.0,23.0,0.5,0.5,194.193999999999,100,0.4440000000000001,0.503,0.3016073766829081,0.34,10.4,-27.29,-0.07,41.4,-3.981055856666137e-06,0.0001086430143284189,-0.07,93.81,Assessing potential of nanofilltration and reverse osmosis for removal of toxic pharmaceuticals from water
