Repository: RaghavGupta2006/MLresearchproject

# NF/RO性能的多模式融合框架：利用分子图进行高级预测建模和机理解释

## 项目介绍

本项目针对纳滤/反渗透聚酰胺膜对有机微污染物截留效率预测精度不足与机理解析不清的瓶颈，提出了一种基于梯度提升神经网络框架的多模态融合机器学习模型。通过系统整合膜结构参数、操作条件及污染物理化性质等传统表格数据，与分子的图结构、图像及指纹等多模态表征，构建了三种融合预测方案，实现了高精度预测并提供了分子层面的机理解释。

## 研究背景

纳滤/反渗透聚酰胺膜在水处理领域发挥着重要作用，但传统的经验模型和单一模态机器学习方法难以准确预测有机微污染物的截留效率，且无法从分子层面揭示截留机制。本研究通过多模态融合策略，突破了传统方法的局限性，为膜材料定向设计提供了理论依据与数据驱动的新路径。

## 主要贡献

- 提出了基于梯度提升神经网络框架的多模态融合机器学习模型
- 系统整合了表格数据、分子图结构、分子图像及分子指纹等多源数据
- 构建了三种融合预测方案，其中表格数据与分子图特征的融合模型（GB+Graph）预测性能最优
- 实现了高精度预测（R²达0.9014），显著优于纯表格数据基线模型（R² = 0.8494）
- 采用SHAP方法进行可解释性分析，从微观结构层面提供了超越传统描述符的机理解释
- 开发了原子级归因分析，自动识别关键官能团在分子-膜相互作用中的核心角色

File: data/processed/MemTrOC-Dataset.csv (part 4 of 14)
Name of Membranes,Type of Membranes,NAME of TrOCs,SMILEs,Pure water flux (L·m-2·h-1),Pressure (bar),pH,Temperature (oC),Filtration duration (h),TrOC concentration (mg/L),MW (Da),MWCO (Da),Min projection (nm),Max projection (nm),Molecular radius (nm),Pore radius (nm),pKa1 ,Zeta potential (mV),log Kow,Contact angle (°),Molecular charge,Charge product,log D ,TrOC Rejection (%),Reference
NF270,NF,Sulfamethoxazole,Cc1onc(N[S](=O)(=O)c2ccc(N)cc2)c1,104.88,6.9,5.0,25.0,24.0,0.8,253.283,180,0.54,0.588,0.3153427582941809,0.42,1.6,-27.29,0.89,73.16,-0.1936095614700644,5.283604932518056,0.7797229632452798,53.0,Elucidating the Rejection Mechanisms of PPCPs by Nanoﬁltration and Reverse Osmosis Membranes 
NF270,NF,Triclosan,Oc1cc(Cl)ccc1Oc2ccc(Cl)cc2Cl,104.88,6.9,5.0,25.0,24.0,0.8,289.544999999999,96,0.417,0.655,0.3336369670933355,0.42,7.9,-42.7,4.76,73.16,-0.001257342511355291,0.05368852523487092,0.0,62.0,Elucidating the Rejection Mechanisms of PPCPs by Nanoﬁltration and Reverse Osmosis Membranes 
NF270,NF,Triclosan,Oc1cc(Cl)ccc1Oc2ccc(Cl)cc2Cl,104.88,6.9,8.0,25.0,24.0,0.8,289.544999999999,180,0.417,0.655,0.3336369670933355,0.42,7.9,-27.29,4.76,73.16,-0.5573116337622925,15.20903448537296,0.0,38.0,Elucidating the Rejection Mechanisms of PPCPs by Nanoﬁltration and Reverse Osmosis Membranes 
NF270,NF,Sulfamethoxazole,Cc1onc(N[S](=O)(=O)c2ccc(N)cc2)c1,104.88,6.9,8.0,25.0,24.0,0.8,253.283,330,0.54,0.588,0.3153427582941809,0.42,1.6,-33.0,0.89,73.16,-1.985064226823186,65.50711948516515,-0.2406621379632018,86.0,Elucidating the Rejection Mechanisms of PPCPs by Nanoﬁltration and Reverse Osmosis Membranes 
NF270,NF,Triclosan,Oc1cc(Cl)ccc1Oc2ccc(Cl)cc2Cl,104.88,6.9,10.0,25.0,24.0,0.8,289.544999999999,330,0.417,0.655,0.3336369670933355,0.42,7.9,-33.0,4.76,73.16,-0.9921193161496697,32.7399374329391,0.0,44.0,Elucidating the Rejection Mechanisms of PPCPs by Nanoﬁltration and Reverse Osmosis Membranes 
NF270,NF,Sulfamethoxazole,Cc1onc(N[S](=O)(=O)c2ccc(N)cc2)c1,104.88,6.9,10.0,25.0,24.0,0.8,253.283,96,0.54,0.588,0.3153427582941809,0.42,1.6,-42.7,0.89,73.16,-1.99984965387623,85.39358022051502,-0.2490836904432677,90.0,Elucidating the Rejection Mechanisms of PPCPs by Nanoﬁltration and Reverse Osmosis Membranes 
NF90,NF,Carbamazepine,NC(=O)N1c2ccccc2C=Cc3ccccc13,58.51200000000001,6.9,8.0,25.0,24.0,0.8,236.274,180,0.4480000000000001,0.576,0.3334516559578687,0.34,13.9,-27.29,2.45,54.1,0.0,0.0,2.45,68.0,Elucidating the Rejection Mechanisms of PPCPs by Nanoﬁltration and Reverse Osmosis Membranes 
XLE,RO,Carbamazepine,NC(=O)N1c2ccccc2C=Cc3ccccc13,59.34,6.9,8.0,25.0,24.0,0.8,236.274,330,0.4480000000000001,0.576,0.3334516559578687,0.3,13.9,-33.0,2.45,65.0,0.0,0.0,2.45,82.0,Elucidating the Rejection Mechanisms of PPCPs by Nanoﬁltration and Reverse Osmosis Membranes 
NF90,NF,Ibuprofen,CC(C)Cc1ccc(cc1)C(C)C(O)=O,58.51200000000001,6.9,3.0,25.0,24.0,0.8,206.284999999999,96,0.378,0.659,0.3727263864585965,0.34,5.2,-42.7,3.97,54.1,-0.006270012341433834,0.2677295269792247,3.949656822851334,65.0,Elucidating the Rejection Mechanisms of PPCPs by Nanoﬁltration and Reverse Osmosis Membranes 
NF90,NF,Ibuprofen,CC(C)Cc1ccc(cc1)C(C)C(O)=O,58.51200000000001,6.9,5.0,25.0,24.0,0.8,206.284999999999,180,0.378,0.659,0.3727263864585965,0.34,5.2,-27.29,3.97,54.1,-0.3868631798468569,10.55749617802072,2.714814878925577,75.0,Elucidating the Rejection Mechanisms of PPCPs by Nanoﬁltration and Reverse Osmosis Membranes 
NF90,NF,Ibuprofen,CC(C)Cc1ccc(cc1)C(C)C(O)=O,58.51200000000001,6.9,8.0,25.0,24.0,0.8,206.284999999999,96,0.378,0.659,0.3727263864585965,0.34,5.2,-42.7,3.97,54.1,-0.9984176147191982,42.63243214850976,0.7306146051163545,77.0,Elucidating the Rejection Mechanisms of PPCPs by Nanoﬁltration and Reverse Osmosis Membranes 
XLE,RO,Ibuprofen,CC(C)Cc1ccc(cc1)C(C)C(O)=O,59.34,6.9,3.0,25.0,24.0,0.8,206.284999999999,180,0.378,0.659,0.3727263864585965,0.3,5.2,-27.29,3.97,65.0,-0.006270012341433834,0.1711086367977293,3.949656822851334,95.0,Elucidating the Rejection Mechanisms of PPCPs by Nanoﬁltration and Reverse Osmosis Membranes 
XLE,RO,Ibuprofen,CC(C)Cc1ccc(cc1)C(C)C(O)=O,59.34,6.9,5.0,25.0,24.0,0.8,206.284999999999,330,0.378,0.659,0.3727263864585965,0.3,5.2,-33.0,3.97,65.0,-0.3868631798468569,12.76648493494628,2.714814878925577,93.0,Elucidating the Rejection Mechanisms of PPCPs by Nanoﬁltration and Reverse Osmosis Membranes 
XLE,RO,Ibuprofen,CC(C)Cc1ccc(cc1)C(C)C(O)=O,59.34,6.9,8.0,25.0,24.0,0.8,206.284999999999,96,0.378,0.659,0.3727263864585965,0.3,5.2,-42.7,3.97,65.0,-0.9984176147191982,42.63243214850976,0.7306146051163545,89.0,Elucidating the Rejection Mechanisms of PPCPs by Nanoﬁltration and Reverse Osmosis Membranes 
NF90,NF,Sulfadiazine,Nc1ccc(cc1)[S](=O)(=O)Nc2ncccn2,58.51200000000001,6.9,3.0,25.0,24.0,0.8,250.283,180,0.453,0.612,0.3093115947296739,0.34,6.36,-27.29,-0.09,54.1,-0.0004363253693084541,0.01190731932842771,-0.09,75.0,Elucidating the Rejection Mechanisms of PPCPs by Nanoﬁltration and Reverse Osmosis Membranes 
NF90,NF,Sulfadiazine,Nc1ccc(cc1)[S](=O)(=O)Nc2ncccn2,58.51200000000001,6.9,5.0,25.0,24.0,0.8,250.283,96,0.453,0.612,0.3093115947296739,0.34,6.36,-42.7,-0.09,54.1,-0.04182581996298938,1.785962512419647,-0.09,75.0,Elucidating the Rejection Mechanisms of PPCPs by Nanoﬁltration and Reverse Osmosis Membranes 
NF90,NF,Sulfadiazine,Nc1ccc(cc1)[S](=O)(=O)Nc2ncccn2,58.51200000000001,6.9,8.0,25.0,24.0,0.8,250.283,96,0.453,0.612,0.3093115947296739,0.34,6.36,-42.7,-0.09,54.1,-0.9776043775428295,41.74370692107882,-0.09,78.0,Elucidating the Rejection Mechanisms of PPCPs by Nanoﬁltration and Reverse Osmosis Membranes 
NF90,NF,Sulfadiazine,Nc1ccc(cc1)[S](=O)(=O)Nc2ncccn2,58.51200000000001,6.9,10.0,25.0,24.0,0.8,250.283,180,0.453,0.612,0.3093115947296739,0.34,6.36,-27.29,-0.09,54.1,-0.9997709657034494,27.28374965404713,-0.09,96.0,Elucidating the Rejection Mechanisms of PPCPs by Nanoﬁltration and Reverse Osmosis Membranes 
XLE,RO,Sulfadiazine,Nc1ccc(cc1)[S](=O)(=O)Nc2ncccn2,59.34,6.9,3.0,25.0,24.0,0.8,250.283,330,0.453,0.612,0.3093115947296739,0.3,6.36,-33.0,-0.09,65.0,-0.0004363253693084541,0.01439873718717899,-0.09,96.0,Elucidating the Rejection Mechanisms of PPCPs by Nanoﬁltration and Reverse Osmosis Membranes 
XLE,RO,Sulfadiazine,Nc1ccc(cc1)[S](=O)(=O)Nc2ncccn2,59.34,6.9,5.0,25.0,24.0,0.8,250.283,96,0.453,0.612,0.3093115947296739,0.3,6.36,-42.7,-0.09,65.0,-0.04182581996298938,1.785962512419647,-0.09,94.0,Elucidating the Rejection Mechanisms of PPCPs by Nanoﬁltration and Reverse Osmosis Membranes 
XLE,RO,Sulfadiazine,Nc1ccc(cc1)[S](=O)(=O)Nc2ncccn2,59.34,6.9,8.0,25.0,24.0,0.8,250.283,180,0.453,0.612,0.3093115947296739,0.3,6.36,-27.29,-0.09,65.0,-0.9776043775428295,26.67882346314381,-0.09,89.0,Elucidating the Rejection Mechanisms of PPCPs by Nanoﬁltration and Reverse Osmosis Membranes 
XLE,RO,Sulfadiazine,Nc1ccc(cc1)[S](=O)(=O)Nc2ncccn2,59.34,6.9,10.0,25.0,24.0,0.8,250.283,330,0.453,0.612,0.3093115947296739,0.3,6.36,-33.0,-0.09,65.0,-0.9997709657034494,32.99244186821383,-0.09,100.0,Elucidating the Rejection Mechanisms of PPCPs by Nanoﬁltration and Reverse Osmosis Membranes 
NF90,NF,Sulfamethazine,Cc1cc(C)nc(N[S](=O)(=O)c2ccc(N)cc2)n1,58.51200000000001,6.9,3.0,25.0,24.0,0.8,278.337,180,0.49,0.704,0.3369726188920903,0.34,2.65,-27.29,0.89,54.1,0.9998773842322598,-27.28665381569837,0.89,75.5,Elucidating the Rejection Mechanisms of PPCPs by Nanoﬁltration and Reverse Osmosis Membranes 
NF90,NF,Sulfamethazine,Cc1cc(C)nc(N[S](=O)(=O)c2ccc(N)cc2)n1,58.51200000000001,6.9,5.0,25.0,24.0,0.8,278.337,330,0.49,0.704,0.3369726188920903,0.34,2.65,-33.0,0.89,54.1,0.3317840594619896,-10.94887396224566,0.89,74.0,Elucidating the Rejection Mechanisms of PPCPs by Nanoﬁltration and Reverse Osmosis Membranes 
NF90,NF,Sulfamethazine,Cc1cc(C)nc(N[S](=O)(=O)c2ccc(N)cc2)n1,58.51200000000001,6.9,8.0,25.0,24.0,0.8,278.337,96,0.49,0.704,0.3369726188920903,0.34,2.65,-42.7,0.89,54.1,-0.9999915426941004,42.69963887303809,0.89,76.0,Elucidating the Rejection Mechanisms of PPCPs by Nanoﬁltration and Reverse Osmosis Membranes 
NF90,NF,Sulfamethazine,Cc1cc(C)nc(N[S](=O)(=O)c2ccc(N)cc2)n1,58.51200000000001,6.9,10.0,25.0,24.0,0.8,278.337,180,0.49,0.704,0.3369726188920903,0.34,2.65,-27.29,0.89,54.1,-0.9999999549325904,27.28999877011039,0.89,100.0,Elucidating the Rejection Mechanisms of PPCPs by Nanoﬁltration and Reverse Osmosis Membranes 
XLE,RO,Sulfamethazine,Cc1cc(C)nc(N[S](=O)(=O)c2ccc(N)cc2)n1,59.34,6.9,3.0,25.0,24.0,0.8,278.337,180,0.49,0.704,0.3369726188920903,0.3,2.65,-27.29,0.89,65.0,0.9998773842322598,-27.28665381569837,0.89,96.0,Elucidating the Rejection Mechanisms of PPCPs by Nanoﬁltration and Reverse Osmosis Membranes 
XLE,RO,Sulfamethazine,Cc1cc(C)nc(N[S](=O)(=O)c2ccc(N)cc2)n1,59.34,6.9,5.0,25.0,24.0,0.8,278.337,330,0.49,0.704,0.3369726188920903,0.3,2.65,-33.0,0.89,65.0,0.3317840594619896,-10.94887396224566,0.89,93.0,Elucidating the Rejection Mechanisms of PPCPs by Nanoﬁltration and Reverse Osmosis Membranes 
XLE,RO,Sulfamethazine,Cc1cc(C)nc(N[S](=O)(=O)c2ccc(N)cc2)n1,59.34,6.9,8.0,25.0,24.0,0.8,278.337,96,0.49,0.704,0.3369726188920903,0.3,2.65,-42.7,0.89,65.0,-0.9999915426941004,42.69963887303809,0.89,87.0,Elucidating the Rejection Mechanisms of PPCPs by Nanoﬁltration and Reverse Osmosis Membranes 
XLE,RO,Sulfamethazine,Cc1cc(C)nc(N[S](=O)(=O)c2ccc(N)cc2)n1,59.34,6.9,10.0,25.0,24.0,0.8,278.337,180,0.49,0.704,0.3369726188920903,0.3,2.65,-27.29,0.89,65.0,-0.9999999549325904,27.28999877011039,0.89,99.0,Elucidating the Rejection Mechanisms of PPCPs by Nanoﬁltration and Reverse Osmosis Membranes 
NF90,NF,Sulfamethoxazole,Cc1onc(N[S](=O)(=O)c2ccc(N)cc2)c1,58.51200000000001,6.9,3.0,25.0,24.0,0.8,253.283,96,0.54,0.588,0.3153427582941809,0.34,1.6,-42.7,0.89,54.1,0.03629416834312475,-1.549760988251427,0.9106726016316897,70.0,Elucidating the Rejection Mechanisms of PPCPs by Nanoﬁltration and Reverse Osmosis Membranes 
NF90,NF,Sulfamethoxazole,Cc1onc(N[S](=O)(=O)c2ccc(N)cc2)c1,58.51200000000001,6.9,5.0,25.0,24.0,0.8,253.283,180,0.54,0.588,0.3153427582941809,0.34,1.6,-27.29,0.89,54.1,-0.1936095614700644,5.283604932518056,0.7797229632452798,76.0,Elucidating the Rejection Mechanisms of PPCPs by Nanoﬁltration and Reverse Osmosis Membranes 
NF90,NF,Sulfamethoxazole,Cc1onc(N[S](=O)(=O)c2ccc(N)cc2)c1,58.51200000000001,6.9,8.0,25.0,24.0,0.8,253.283,330,0.54,0.588,0.3153427582941809,0.34,1.6,-33.0,0.89,54.1,-1.985064226823186,65.50711948516515,-0.2406621379632018,79.0,Elucidating the Rejection Mechanisms of PPCPs by Nanoﬁltration and Reverse Osmosis Membranes 
NF90,NF,Sulfamethoxazole,Cc1onc(N[S](=O)(=O)c2ccc(N)cc2)c1,58.51200000000001,6.9,10.0,25.0,24.0,0.8,253.283,96,0.54,0.588,0.3153427582941809,0.34,1.6,-42.7,0.89,54.1,-1.99984965387623,85.39358022051502,-0.2490836904432677,96.0,Elucidating the Rejection Mechanisms of PPCPs by Nanoﬁltration and Reverse Osmosis Membranes 
XLE,RO,Sulfamethoxazole,Cc1onc(N[S](=O)(=O)c2ccc(N)cc2)c1,59.34,6.9,3.0,25.0,24.0,0.8,253.283,96,0.54,0.588,0.3153427582941809,0.3,1.6,-42.7,0.89,65.0,0.03629416834312475,-1.549760988251427,0.9106726016316897,95.0,Elucidating the Rejection Mechanisms of PPCPs by Nanoﬁltration and Reverse Osmosis Membranes 
XLE,RO,Sulfamethoxazole,Cc1onc(N[S](=O)(=O)c2ccc(N)cc2)c1,59.34,6.9,5.0,25.0,24.0,0.8,253.283,180,0.54,0.588,0.3153427582941809,0.3,1.6,-27.29,0.89,65.0,-0.1936095614700644,5.283604932518056,0.7797229632452798,94.0,Elucidating the Rejection Mechanisms of PPCPs by Nanoﬁltration and Reverse Osmosis Membranes 
XLE,RO,Sulfamethoxazole,Cc1onc(N[S](=O)(=O)c2ccc(N)cc2)c1,59.34,6.9,8.0,25.0,24.0,0.8,253.283,330,0.54,0.588,0.3153427582941809,0.3,1.6,-33.0,0.89,65.0,-1.985064226823186,65.50711948516515,-0.2406621379632018,90.0,Elucidating the Rejection Mechanisms of PPCPs by Nanoﬁltration and Reverse Osmosis Membranes 
XLE,RO,Sulfamethoxazole,Cc1onc(N[S](=O)(=O)c2ccc(N)cc2)c1,59.34,6.9,10.0,25.0,24.0,0.8,253.283,96,0.54,0.588,0.3153427582941809,0.3,1.6,-42.7,0.89,65.0,-1.99984965387623,85.39358022051502,-0.2490836904432677,100.0,Elucidating the Rejection Mechanisms of PPCPs by Nanoﬁltration and Reverse Osmosis Membranes 
NF90,NF,Triclosan,Oc1cc(Cl)ccc1Oc2ccc(Cl)cc2Cl,58.51200000000001,6.9,3.0,25.0,24.0,0.8,289.544999999999,330,0.417,0.655,0.3336369670933355,0.34,7.9,-33.0,4.76,54.1,-1.258909563061765e-05,0.0004154401558103824,0.0,75.0,Elucidating the Rejection Mechanisms of PPCPs by Nanoﬁltration and Reverse Osmosis Membranes 
NF90,NF,Triclosan,Oc1cc(Cl)ccc1Oc2ccc(Cl)cc2Cl,58.51200000000001,6.9,5.0,25.0,24.0,0.8,289.544999999999,96,0.417,0.655,0.3336369670933355,0.34,7.9,-42.7,4.76,54.1,-0.001257342511355291,0.05368852523487092,0.0,75.0,Elucidating the Rejection Mechanisms of PPCPs by Nanoﬁltration and Reverse Osmosis Membranes 
NF90,NF,Triclosan,Oc1cc(Cl)ccc1Oc2ccc(Cl)cc2Cl,58.51200000000001,6.9,8.0,25.0,24.0,0.8,289.544999999999,180,0.417,0.655,0.3336369670933355,0.34,7.9,-27.29,4.76,54.1,-0.5573116337622925,15.20903448537296,0.0,57.0,Elucidating the Rejection Mechanisms of PPCPs by Nanoﬁltration and Reverse Osmosis Membranes 
NF90,NF,Triclosan,Oc1cc(Cl)ccc1Oc2ccc(Cl)cc2Cl,58.51200000000001,6.9,10.0,25.0,24.0,0.8,289.544999999999,330,0.417,0.655,0.3336369670933355,0.34,7.9,-33.0,4.76,54.1,-0.9921193161496697,32.7399374329391,0.0,93.0,Elucidating the Rejection Mechanisms of PPCPs by Nanoﬁltration and Reverse Osmosis Membranes 
XLE,RO,Triclosan,Oc1cc(Cl)ccc1Oc2ccc(Cl)cc2Cl,59.34,6.9,3.0,25.0,24.0,0.8,289.544999999999,330,0.417,0.655,0.3336369670933355,0.3,7.9,-33.0,4.76,65.0,-1.258909563061765e-05,0.0004154401558103824,0.0,94.0,Elucidating the Rejection Mechanisms of PPCPs by Nanoﬁltration and Reverse Osmosis Membranes 
XLE,RO,Triclosan,Oc1cc(Cl)ccc1Oc2ccc(Cl)cc2Cl,59.34,6.9,5.0,25.0,24.0,0.8,289.544999999999,96,0.417,0.655,0.3336369670933355,0.3,7.9,-42.7,4.76,65.0,-0.001257342511355291,0.05368852523487092,0.0,93.0,Elucidating the Rejection Mechanisms of PPCPs by Nanoﬁltration and Reverse Osmosis Membranes 
XLE,RO,Triclosan,Oc1cc(Cl)ccc1Oc2ccc(Cl)cc2Cl,59.34,6.9,8.0,25.0,24.0,0.8,289.544999999999,180,0.417,0.655,0.3336369670933355,0.3,7.9,-27.29,4.76,65.0,-0.5573116337622925,15.20903448537296,0.0,83.0,Elucidating the Rejection Mechanisms of PPCPs by Nanoﬁltration and Reverse Osmosis Membranes 
XLE,RO,Triclosan,Oc1cc(Cl)ccc1Oc2ccc(Cl)cc2Cl,59.34,6.9,10.0,25.0,24.0,0.8,289.544999999999,330,0.417,0.655,0.3336369670933355,0.3,7.9,-33.0,4.76,65.0,-0.9921193161496697,32.7399374329391,0.0,97.0,Elucidating the Rejection Mechanisms of PPCPs by Nanoﬁltration and Reverse Osmosis Membranes 
De-HL,NF,Fenoprofen,CC(C(O)=O)c1cccc(Oc2ccccc2)c1,36.0,5.0,8.0,20.0,0.5,0.002,242.274,200,0.428,0.649,0.3525630387405402,0.45,4.5,-26.3,3.1,43.0,-0.9996838722023703,26.29168583892234,0.844923353837066,73.77,Influence of membrane fouling by (pretreated) surface water on rejection of pharmaceutically active compounds (PhACs) by nanofilltration membranes
De-HL,NF,Naproxen,COc1ccc2cc(ccc2c1)C(C)C(O)=O,36.0,5.0,8.0,20.0,0.5,0.002,230.262999999999,200,0.392,0.73,0.3324489960201268,0.45,4.84,-26.3,3.18,43.0,-0.9993086397323669,26.28181722496125,1.08567052736044,77.39999999999999,Influence of membrane fouling by (pretreated) surface water on rejection of pharmaceutically active compounds (PhACs) by nanofilltration membranes
De-HL,NF,Carbamazepine,NC(=O)N1c2ccccc2C=Cc3ccccc13,36.0,5.0,8.0,20.0,0.5,0.002,236.274,200,0.4480000000000001,0.576,0.3334516559578687,0.45,13.9,-26.3,2.45,43.0,0.0,0.0,2.45,82.01,Influence of membrane fouling by (pretreated) surface water on rejection of pharmaceutically active compounds (PhACs) by nanofilltration membranes
De-HL,NF,Gemfibrozil,Cc1ccc(C)c(OCCCC(C)(C)C(O)=O)c1,36.0,5.0,8.0,20.0,0.5,0.002,250.337999999999,200,0.499,0.743,0.3884540064460517,0.45,4.5,-26.3,4.39,43.0,-0.9996838722023703,26.29168583892234,2.343565786698794,83.02,Influence of membrane fouling by (pretreated) surface water on rejection of pharmaceutically active compounds (PhACs) by nanofilltration membranes
De-HL,NF,Ibuprofen,CC(C)Cc1ccc(cc1)C(C)C(O)=O,36.0,5.0,8.0,20.0,0.5,0.002,206.284999999999,200,0.378,0.659,0.3727263864585965,0.45,5.2,-26.3,3.97,43.0,-0.9984176147191982,26.25838326711492,0.7306146051163545,83.88,Influence of membrane fouling by (pretreated) surface water on rejection of pharmaceutically active compounds (PhACs) by nanofilltration membranes
De-HL,NF,Ketoprofen,CC(C(O)=O)c1cccc(c1)C(=O)c2ccccc2,36.0,5.0,8.0,20.0,0.5,0.002,254.285,200,0.437,0.658,0.360215085099329,0.45,3.98,-26.3,3.12,43.0,-0.9999045098606353,26.29748860933471,0.8997194702514641,83.99,Influence of membrane fouling by (pretreated) surface water on rejection of pharmaceutically active compounds (PhACs) by nanofilltration membranes
De-HL,NF,Clofibric acid,CC(C)(Oc1ccc(Cl)cc1)C(O)=O,36.0,5.0,8.0,20.0,0.5,0.002,214.648,200,0.35,0.62,0.3149381950227265,0.45,3.12,-26.3,2.57,43.0,-0.9999868176063923,26.29965330304812,-0.2271864174035798,86.34,Influence of membrane fouling by (pretreated) surface water on rejection of pharmaceutically active compounds (PhACs) by nanofilltration membranes
De-HL,NF,Diclofenac,OC(=O)Cc1ccccc1Nc2c(Cl)cccc2Cl,36.0,5.0,8.0,20.0,0.5,0.002,296.153,200,0.462,0.634,0.3476931977505725,0.45,4.15,-26.3,4.51,43.0,-0.9998587661953429,26.29628555093752,2.186975620725377,86.64,Influence of membrane fouling by (pretreated) surface water on rejection of pharmaceutically active compounds (PhACs) by nanofilltration membranes
De-HL,NF,Aminopyrine,CN(C)C1=C(C)N(C)N(c2ccccc2)C1=O,36.0,5.0,8.0,20.0,0.5,0.002,231.299,200,0.426,0.64,0.3451725712675839,0.45,5.0,-26.3,1.0,43.0,-0.9990009990009991,26.27372627372628,1.087588935632055,88.3,Influence of membrane fouling by (pretreated) surface water on rejection of pharmaceutically active compounds (PhACs) by nanofilltration membranes
De-HL,NF,Bezafibrate,CC(C)(Oc1ccc(CCNC(=O)c2ccc(Cl)cc2)cc1)C(O)=O,36.0,5.0,8.0,20.0,0.5,0.002,361.825,200,0.413,1.0,0.4318375040547658,0.45,3.29,-26.3,3.8,43.0,-0.9999805019341844,26.29948720086905,0.572970121964469,88.9,Influence of membrane fouling by (pretreated) surface water on rejection of pharmaceutically active compounds (PhACs) by nanofilltration membranes
TS80,NF,Carbamazepine,NC(=O)N1c2ccccc2C=Cc3ccccc13,21.6,5.0,8.0,20.0,0.5,0.002,236.274,175,0.4480000000000001,0.576,0.3334516559578687,0.42,13.9,-33.2,2.45,48.0,0.0,0.0,2.45,84.33,Influence of membrane fouling by (pretreated) surface water on rejection of pharmaceutically active compounds (PhACs) by nanofilltration membranes
TS80,NF,Clofibric acid,CC(C)(Oc1ccc(Cl)cc1)C(O)=O,21.6,5.0,8.0,20.0,0.5,0.002,214.648,175,0.35,0.62,0.3149381950227265,0.42,3.12,-33.2,2.57,48.0,-0.9999868176063923,33.19956234453223,-0.2271864174035798,87.89,Influence of membrane fouling by (pretreated) surface water on rejection of pharmaceutically active compounds (PhACs) by nanofilltration membranes
TS80,NF,Naproxen,COc1ccc2cc(ccc2c1)C(C)C(O)=O,21.6,5.0,8.0,20.0,0.5,0.002,230.262999999999,175,0.392,0.73,0.3324489960201268,0.42,4.84,-33.2,3.18,48.0,-0.9993086397323669,33.17704683911459,1.08567052736044,88.64,Influence of membrane fouling by (pretreated) surface water on rejection of pharmaceutically active compounds (PhACs) by nanofilltration membranes
TS80,NF,Ketoprofen,CC(C(O)=O)c1cccc(c1)C(=O)c2ccccc2,21.6,5.0,8.0,20.0,0.5,0.002,254.285,175,0.437,0.658,0.360215085099329,0.42,3.98,-33.2,3.12,48.0,-0.9999045098606353,33.19682972737309,0.8997194702514641,88.72999999999999,Influence of membrane fouling by (pretreated) surface water on rejection of pharmaceutically active compounds (PhACs) by nanofilltration membranes
TS80,NF,Ibuprofen,CC(C)Cc1ccc(cc1)C(C)C(O)=O,21.6,5.0,8.0,20.0,0.5,0.002,206.284999999999,175,0.378,0.659,0.3727263864585965,0.42,5.2,-33.2,3.97,48.0,-0.9984176147191982,33.14746480867738,0.7306146051163545,88.88,Influence of membrane fouling by (pretreated) surface water on rejection of pharmaceutically active compounds (PhACs) by nanofilltration membranes
TS80,NF,Diclofenac,OC(=O)Cc1ccccc1Nc2c(Cl)cccc2Cl,21.6,5.0,8.0,20.0,0.5,0.002,296.153,175,0.462,0.634,0.3476931977505725,0.42,4.15,-33.2,4.51,48.0,-0.9998587661953429,33.19531103768539,2.186975620725377,89.17999999999999,Influence of membrane fouling by (pretreated) surface water on rejection of pharmaceutically active compounds (PhACs) by nanofilltration membranes
TS80,NF,Bezafibrate,CC(C)(Oc1ccc(CCNC(=O)c2ccc(Cl)cc2)cc1)C(O)=O,21.6,5.0,8.0,20.0,0.5,0.002,361.825,175,0.413,1.0,0.4318375040547658,0.42,3.29,-33.2,3.8,48.0,-0.9999805019341844,33.19935266421493,0.572970121964469,89.35,Influence of membrane fouling by (pretreated) surface water on rejection of pharmaceutically active compounds (PhACs) by nanofilltration membranes
TS80,NF,Aminopyrine,CN(C)C1=C(C)N(C)N(c2ccccc2)C1=O,21.6,5.0,8.0,20.0,0.5,0.002,231.299,175,0.426,0.64,0.3451725712675839,0.42,5.0,-33.2,1.0,48.0,-0.9990009990009991,33.16683316683317,1.087588935632055,90.64,Influence of membrane fouling by (pretreated) surface water on rejection of pharmaceutically active compounds (PhACs) by nanofilltration membranes
TS80,NF,Fenoprofen,CC(C(O)=O)c1cccc(Oc2ccccc2)c1,21.6,5.0,8.0,20.0,0.5,0.002,242.274,175,0.428,0.649,0.3525630387405402,0.42,4.5,-33.2,3.1,48.0,-0.9996838722023703,33.1895045571187,0.844923353837066,91.17999999999999,Influence of membrane fouling by (pretreated) surface water on rejection of pharmaceutically active compounds (PhACs) by nanofilltration membranes
TS80,NF,Gemfibrozil,Cc1ccc(C)c(OCCCC(C)(C)C(O)=O)c1,21.6,5.0,8.0,20.0,0.5,0.002,250.337999999999,175,0.499,0.743,0.3884540064460517,0.42,4.5,-33.2,4.39,48.0,-0.9996838722023703,33.1895045571187,2.343565786698794,91.28,Influence of membrane fouling by (pretreated) surface water on rejection of pharmaceutically active compounds (PhACs) by nanofilltration membranes
NF70,NF,Methanol,CO,165.0,15.0,7.0,25.0,0.5,0.3555,32.042,180,0.22,0.262,0.1314571764816764,0.34,15.3,-25.0,-0.77,29.8,-5.011872311153847e-09,1.252968077788462e-07,-0.77,10.8,"Influence of molecular size, polarity and charge on the retention of organic molecules by nanofiltration"
NF70,NF,Nitrobenzene,[O-][N+](=O)c1ccccc1,165.0,15.0,7.0,25.0,0.5,0.42,123.110999999999,180,0.34,0.4360000000000001,0.2324399111480208,0.34,3.98,-25.0,1.85,29.8,-0.9990459185546853,24.97614796386713,1.809444648180442,22.4,"Influence of molecular size, polarity and charge on the retention of organic molecules by nanofiltration"
NF70,NF,Ethanol,CCO,165.0,15.0,7.0,25.0,0.5,0.3160000000000001,46.069,180,0.239,0.323,0.1660514265336832,0.34,15.9,-25.0,-0.31,29.8,-1.258925410209269e-09,3.147313525523173e-08,-0.31,28.2,"Influence of molecular size, polarity and charge on the retention of organic molecules by nanofiltration"
NF70,NF,Benzonitrile,N#Cc1ccccc1,165.0,15.0,7.0,25.0,0.5,0.101,103.123999999999,65,0.341,0.452,0.2322023269185876,0.34,14.0,-25.0,1.56,29.8,0.0,0.0,1.56,40.1,"Influence of molecular size, polarity and charge on the retention of organic molecules by nanofiltration"
NF70,NF,Aniline,Nc1ccccc1,165.0,15.0,7.0,25.0,0.5,0.4088,93.1289999999999,65,0.341,0.406,0.2169204363700712,0.34,4.6,-25.0,0.9,29.8,-0.9960347143808477,24.90086785952119,0.6406466870808997,42.3,"Influence of molecular size, polarity and charge on the retention of organic molecules by nanofiltration"
NF70,NF,Phenol,Oc1ccccc1,165.0,15.0,7.0,25.0,0.5,200.0,94.1129999999999,310,0.34,0.396,0.2122069628285905,0.34,10.02,-25.0,1.67,29.8,-0.0009540814453147002,0.02385203613286751,1.67,47.7,"Influence of molecular size, polarity and charge on the retention of organic molecules by nanofiltration"
NF70,NF,Methyl 3-hydroxy-2-methylacrylate,COC(=O)C(C)=CO,165.0,15.0,7.0,25.0,0.5,0.28,116.115999999999,180,0.344,0.442,0.2368880596268403,0.34,5.48,-25.0,0.9,29.8,-0.9706857587295497,24.26714396823874,-1.491877457370485,51.4,"Influence of molecular size, polarity and charge on the retention of organic molecules by nanofiltration"
NF70,NF,Methyl ethyl ketone,CCC(C)=O,165.0,15.0,7.0,25.0,0.5,0.4,72.1069999999999,180,0.277,0.4,0.2146606646708273,0.34,14.7,-25.0,0.29,29.8,-1.995262275158161e-08,4.988155687895403e-07,0.29,54.4,"Influence of molecular size, polarity and charge on the retention of organic molecules by nanofiltration"
NF70,NF,Ethylacetate,CCOC(C)=O,165.0,15.0,7.0,25.0,0.5,0.315,88.106,65,0.273,0.404,0.2261116348226619,0.34,4.91,-25.0,0.73,29.8,-0.9919372314813265,24.79843078703316,0.0,60.9,"Influence of molecular size, polarity and charge on the retention of organic molecules by nanofiltration"
NF70,NF,Benzoic acid,OC(=O)c1ccccc1,165.0,15.0,7.0,25.0,0.5,100.0,122.122999999999,65,0.358,0.473,0.2244307601267766,0.34,4.207,-25.0,1.87,29.8,-0.998391944372599,24.95979860931498,-0.2874354510652646,69.3,"Influence of molecular size, polarity and charge on the retention of organic molecules by nanofiltration"
NF70,NF,Isopropanol,CC(C)O,165.0,15.0,7.0,25.0,0.5,0.3160000000000001,60.096,180,0.295,0.336,0.1953570494677862,0.34,17.1,-25.0,0.05,29.8,-7.943282346611806e-11,1.985820586652951e-09,0.05,76.4,"Influence of molecular size, polarity and charge on the retention of organic molecules by nanofiltration"
NF70,NF,Benzylalcohol,OCc1ccccc1,165.0,15.0,7.0,25.0,0.5,0.1365,108.139999999999,65,0.336,0.464,0.2340806887054741,0.34,15.4,-25.0,1.1,29.8,-3.981071689686035e-09,9.952679224215087e-08,1.1,76.7,"Influence of molecular size, polarity and charge on the retention of organic molecules by nanofiltration"
NF70,NF,Toluene,Cc1ccccc1,165.0,15.0,7.0,25.0,0.5,0.087,92.1409999999999,310,0.34,0.412,0.2384117822189205,0.34,14.0,-25.0,2.73,29.8,0.0,0.0,0.0,77.6,"Influence of molecular size, polarity and charge on the retention of organic molecules by nanofiltration"
NF70,NF,Cyclohexanon,O=C1CCCCC1,165.0,15.0,7.0,25.0,0.5,0.38,98.145,65,0.345,0.383,0.2341717096519781,0.34,11.3,-25.0,0.81,29.8,-5.011621160218179e-05,0.001252905290054545,0.81,80.4,"Influence of molecular size, polarity and charge on the retention of organic molecules by nanofiltration"
NF70,NF,Methyl isobutyl ketone,CC(C)CC(=O)C,165.0,15.0,7.0,25.0,0.5,0.28,100.160999999999,180,0.321,0.4360000000000001,0.2616039465927662,0.34,14.0,-25.0,1.31,29.8,0.0,0.0,1.31,86.7,"Influence of molecular size, polarity and charge on the retention of organic molecules by nanofiltration"
NF70,NF,Xylose,OC[C@@H](O)[C@H](O)[C@@H](O)C=O,165.0,15.0,7.0,25.0,0.5,250.0,150.13,310,0.406,0.411,0.2271758314535358,0.34,12.14,-25.0,-2.39,29.8,-7.244307120384045e-06,0.0001811076780096011,-2.39,88.0,"Influence of molecular size, polarity and charge on the retention of organic molecules by nanofiltration"
NF70,NF,Galactose,OC[C@@H](O)[C@H](O)[C@H](O)[C@@H](O)C=O,165.0,15.0,7.0,25.0,0.5,500.0,180.156,180,0.402,0.461,0.2447755111780151,0.34,12.45,-25.0,-3.24,29.8,-3.548121303126307e-06,8.870303257815768e-05,-3.24,95.1,"Influence of molecular size, polarity and charge on the retention of organic molecules by nanofiltration"
NF70,NF,Malachite green,[Cl-].CN(C)c1ccc(cc1)[C+](c2ccccc2)c3ccc(cc3)N(C)C,165.0,15.0,7.0,25.0,0.5,6.0,364.92,180,0.654,0.772,0.63,0.34,-1.24,-25.0,0.62,29.8,-0.9999999942456006,24.99999985614001,0.62,95.1,"Influence of molecular size, polarity and charge on the retention of organic molecules by nanofiltration"
NF70,NF,Raffinose,OC[C@H]1O[C@H](OC[C@H]2O[C@H](O[C@]3(CO)O[C@H](CO)[C@@H](O)[C@@H]3O)[C@H](O)[C@@H](O)[C@@H]2O)[C@H](O)[C@@H](O)[C@H]1O,165.0,15.0,7.0,25.0,0.5,250.0,504.438,310,0.5730000000000001,0.753,0.424151565064248,0.34,12.81,-25.0,-5.104,29.8,-1.548814220083273e-06,3.872035550208182e-05,-5.104,99.6,"Influence of molecular size, polarity and charge on the retention of organic molecules by nanofiltration"
NTR7450,NF,Phenol,Oc1ccccc1,146.25,15.0,7.0,25.0,0.5,200.0,94.1129999999999,180,0.34,0.396,0.2122069628285905,0.69,10.02,-16.6,1.67,70.0,-0.0009540814453147002,0.01583775199222403,1.67,0.0,"Influence of molecular size, polarity and charge on the retention of organic molecules by nanofiltration"
NTR7450,NF,Aniline,Nc1ccccc1,146.25,15.0,7.0,25.0,0.5,0.4088,93.1289999999999,310,0.341,0.406,0.2169204363700712,0.69,4.6,-16.6,0.9,70.0,-0.9960347143808477,16.53417625872207,0.6406466870808997,1.7,"Influence of molecular size, polarity and charge on the retention of organic molecules by nanofiltration"
NTR7450,NF,Methanol,CO,146.25,15.0,7.0,25.0,0.5,0.3555,32.042,310,0.22,0.262,0.1314571764816764,0.69,15.3,-16.6,-0.77,70.0,-5.011872311153847e-09,8.319708036515386e-08,-0.77,2.1,"Influence of molecular size, polarity and charge on the retention of organic molecules by nanofiltration"
NTR7450,NF,Benzoic acid,OC(=O)c1ccccc1,146.25,15.0,7.0,25.0,0.5,100.0,122.122999999999,310,0.358,0.473,0.2244307601267766,0.69,4.207,-16.6,1.87,70.0,-0.998391944372599,16.57330627658515,-0.2874354510652646,2.6,"Influence of molecular size, polarity and charge on the retention of organic molecules by nanofiltration"
NTR7450,NF,Methyl ethyl ketone,CCC(C)=O,146.25,15.0,7.0,25.0,0.5,0.4,72.1069999999999,310,0.277,0.4,0.2146606646708273,0.69,14.7,-16.6,0.29,70.0,-1.995262275158161e-08,3.312135376762548e-07,0.29,4.1,"Influence of molecular size, polarity and charge on the retention of organic molecules by nanofiltration"
NTR7450,NF,Ethanol,CCO,146.25,15.0,7.0,25.0,0.5,0.3160000000000001,46.069,310,0.239,0.323,0.1660514265336832,0.69,15.9,-16.6,-0.31,70.0,-1.258925410209269e-09,2.089816180947387e-08,-0.31,4.7,"Influence of molecular size, polarity and charge on the retention of organic molecules by nanofiltration"
NTR7450,NF,Benzonitrile,N#Cc1ccccc1,146.25,15.0,7.0,25.0,0.5,0.101,103.123999999999,310,0.341,0.452,0.2322023269185876,0.69,14.0,-16.6,1.56,70.0,0.0,0.0,1.56,4.9,"Influence of molecular size, polarity and charge on the retention of organic molecules by nanofiltration"
NTR7450,NF,Isopropanol,CC(C)O,146.25,15.0,7.0,25.0,0.5,0.3160000000000001,60.096,310,0.295,0.336,0.1953570494677862,0.69,17.1,-16.6,0.05,70.0,-7.943282346611806e-11,1.31858486953756e-09,0.05,6.7,"Influence of molecular size, polarity and charge on the retention of organic molecules by nanofiltration"
NTR7450,NF,Methyl isobutyl ketone,CC(C)CC(=O)C,146.25,15.0,7.0,25.0,0.5,0.28,100.160999999999,310,0.321,0.4360000000000001,0.2616039465927662,0.69,14.0,-16.6,1.31,70.0,0.0,0.0,1.31,14.2,"Influence of molecular size, polarity and charge on the retention of organic molecules by nanofiltration"
NTR7450,NF,Nitrobenzene,[O-][N+](=O)c1ccccc1,146.25,15.0,7.0,25.0,0.5,0.42,123.110999999999,180,0.34,0.4360000000000001,0.2324399111480208,0.69,3.98,-16.6,1.85,70.0,-0.9990459185546853,16.58416224800778,1.809444648180442,20.1,"Influence of molecular size, polarity and charge on the retention of organic molecules by nanofiltration"
NTR7450,NF,Methyl 3-hydroxy-2-methylacrylate,COC(=O)C(C)=CO,146.25,15.0,7.0,25.0,0.5,0.28,116.115999999999,310,0.344,0.442,0.2368880596268403,0.69,5.48,-16.6,0.9,70.0,-0.9706857587295497,16.11338359491053,-1.491877457370485,22.8,"Influence of molecular size, polarity and charge on the retention of organic molecules by nanofiltration"
NTR7450,NF,Xylose,OC[C@@H](O)[C@H](O)[C@@H](O)C=O,146.25,15.0,7.0,25.0,0.5,250.0,150.13,180,0.406,0.411,0.2271758314535358,0.69,12.14,-16.6,-2.39,70.0,-7.244307120384045e-06,0.0001202554981983752,-2.39,26.1,"Influence of molecular size, polarity and charge on the retention of organic molecules by nanofiltration"
NTR7450,NF,Galactose,OC[C@@H](O)[C@H](O)[C@H](O)[C@@H](O)C=O,146.25,15.0,7.0,25.0,0.5,500.0,180.156,310,0.402,0.461,0.2447755111780151,0.69,12.45,-16.6,-3.24,70.0,-3.548121303126307e-06,5.88988136318967e-05,-3.24,28.9,"Influence of molecular size, polarity and charge on the retention of organic molecules by nanofiltration"
NTR7450,NF,Benzylalcohol,OCc1ccccc1,146.25,15.0,7.0,25.0,0.5,0.1365,108.139999999999,310,0.336,0.464,0.2340806887054741,0.69,15.4,-16.6,1.1,70.0,-3.981071689686035e-09,6.608579004878818e-08,1.1,29.3,"Influence of molecular size, polarity and charge on the retention of organic molecules by nanofiltration"
NTR7450,NF,Raffinose,OC[C@H]1O[C@H](OC[C@H]2O[C@H](O[C@]3(CO)O[C@H](CO)[C@@H](O)[C@@H]3O)[C@H](O)[C@@H](O)[C@@H]2O)[C@H](O)[C@@H](O)[C@H]1O,146.25,15.0,7.0,25.0,0.5,250.0,504.438,180,0.5730000000000001,0.753,0.424151565064248,0.69,12.81,-16.6,-5.104,70.0,-1.548814220083273e-06,2.571031605338233e-05,-5.104,66.7,"Influence of molecular size, polarity and charge on the retention of organic molecules by nanofiltration"
NTR7450,NF,Malachite green,[Cl-].CN(C)c1ccc(cc1)[C+](c2ccccc2)c3ccc(cc3)N(C)C,146.25,15.0,7.0,25.0,0.5,6.0,364.92,310,0.654,0.772,0.63,0.69,-1.24,-16.6,0.62,70.0,-0.9999999942456006,16.59999990447697,0.62,71.4,"Influence of molecular size, polarity and charge on the retention of organic molecules by nanofiltration"
UTC20,NF,Nitrobenzene,[O-][N+](=O)c1ccccc1,162.6,15.0,7.0,25.0,0.5,0.42,123.110999999999,180,0.34,0.4360000000000001,0.2324399111480208,0.54,3.98,-8.6,1.85,34.8,-0.9990459185546853,8.591794899570292,1.809444648180442,1.3,"Influence of molecular size, polarity and charge on the retention of organic molecules by nanofiltration"
UTC20,NF,Methanol,CO,162.6,15.0,7.0,25.0,0.5,0.3555,32.042,180,0.22,0.262,0.1314571764816764,0.54,15.3,-8.6,-0.77,34.8,-5.011872311153847e-09,4.310210187592308e-08,-0.77,3.0,"Influence of molecular size, polarity and charge on the retention of organic molecules by nanofiltration"
UTC20,NF,Aniline,Nc1ccccc1,162.6,15.0,7.0,25.0,0.5,0.4088,93.1289999999999,180,0.341,0.406,0.2169204363700712,0.54,4.6,-8.6,0.9,34.8,-0.9960347143808477,8.56589854367529,0.6406466870808997,3.5,"Influence of molecular size, polarity and charge on the retention of organic molecules by nanofiltration"
UTC20,NF,Benzonitrile,N#Cc1ccccc1,162.6,15.0,7.0,25.0,0.5,0.101,103.123999999999,180,0.341,0.452,0.2322023269185876,0.54,14.0,-8.6,1.56,34.8,0.0,0.0,1.56,5.7,"Influence of molecular size, polarity and charge on the retention of organic molecules by nanofiltration"
UTC20,NF,Benzoic acid,OC(=O)c1ccccc1,162.6,15.0,7.0,25.0,0.5,100.0,122.122999999999,180,0.358,0.473,0.2244307601267766,0.54,4.207,-8.6,1.87,34.8,-0.998391944372599,8.58617072160435,-0.2874354510652646,6.5,"Influence of molecular size, polarity and charge on the retention of organic molecules by nanofiltration"
UTC20,NF,Phenol,Oc1ccccc1,162.6,15.0,7.0,25.0,0.5,200.0,94.1129999999999,180,0.34,0.396,0.2122069628285905,0.54,10.02,-8.6,1.67,34.8,-0.0009540814453147002,0.008205100429706421,1.67,6.8,"Influence of molecular size, polarity and charge on the retention of organic molecules by nanofiltration"
UTC20,NF,Benzylalcohol,OCc1ccccc1,162.6,15.0,7.0,25.0,0.5,0.1365,108.139999999999,180,0.336,0.464,0.2340806887054741,0.54,15.4,-8.6,1.1,34.8,-3.981071689686035e-09,3.423721653129989e-08,1.1,13.2,"Influence of molecular size, polarity and charge on the retention of organic molecules by nanofiltration"
UTC20,NF,Ethanol,CCO,162.6,15.0,7.0,25.0,0.5,0.3160000000000001,46.069,180,0.239,0.323,0.1660514265336832,0.54,15.9,-8.6,-0.31,34.8,-1.258925410209269e-09,1.082675852779971e-08,-0.31,17.3,"Influence of molecular size, polarity and charge on the retention of organic molecules by nanofiltration"
UTC20,NF,Ethylacetate,CCOC(C)=O,162.6,15.0,7.0,25.0,0.5,0.315,88.106,180,0.273,0.404,0.2261116348226619,0.54,4.91,-8.6,0.73,34.8,-0.9919372314813265,8.530660190739408,0.0,26.0,"Influence of molecular size, polarity and charge on the retention of organic molecules by nanofiltration"
UTC20,NF,Methyl 3-hydroxy-2-methylacrylate,COC(=O)C(C)=CO,162.6,15.0,7.0,25.0,0.5,0.28,116.115999999999,180,0.344,0.442,0.2368880596268403,0.54,5.48,-8.6,0.9,34.8,-0.9706857587295497,8.347897525074126,-1.491877457370485,29.9,"Influence of molecular size, polarity and charge on the retention of organic molecules by nanofiltration"
UTC20,NF,Xylose,OC[C@@H](O)[C@H](O)[C@@H](O)C=O,162.6,15.0,7.0,25.0,0.5,250.0,150.13,180,0.406,0.411,0.2271758314535358,0.54,12.14,-8.6,-2.39,34.8,-7.244307120384045e-06,6.230104123530278e-05,-2.39,84.2,"Influence of molecular size, polarity and charge on the retention of organic molecules by nanofiltration"
UTC70,RO,Galactose,OC[C@@H](O)[C@H](O)[C@H](O)[C@@H](O)C=O,82.50000000000001,15.0,7.0,25.0,0.5,500.0,180.156,180,0.402,0.461,0.2447755111780151,0.4031806108897714,12.45,-15.88,-3.24,54.4,-3.548121303126307e-06,5.634416629364577e-05,-3.24,94.8,"Influence of molecular size, polarity and charge on the retention of organic molecules by nanofiltration"
UTC70,RO,Raffinose,OC[C@H]1O[C@H](OC[C@H]2O[C@H](O[C@]3(CO)O[C@H](CO)[C@@H](O)[C@@H]3O)[C@H](O)[C@@H](O)[C@@H]2O)[C@H](O)[C@@H](O)[C@H]1O,82.50000000000001,15.0,7.0,25.0,0.5,250.0,504.438,180,0.5730000000000001,0.753,0.424151565064248,0.4031806108897714,12.81,-15.88,-5.104,54.4,-1.548814220083273e-06,2.459516981492238e-05,-5.104,96.7,"Influence of molecular size, polarity and charge on the retention of organic molecules by nanofiltration"
UTC70,RO,Malachite green,[Cl-].CN(C)c1ccc(cc1)[C+](c2ccccc2)c3ccc(cc3)N(C)C,82.50000000000001,15.0,7.0,25.0,0.5,6.0,364.92,180,0.654,0.772,0.63,0.4031806108897714,-1.24,-15.88,0.62,54.4,-0.9999999942456006,15.87999990862014,0.62,97.5,"Influence of molecular size, polarity and charge on the retention of organic molecules by nanofiltration"
DF30,NF,Carbamazepine,NC(=O)N1c2ccccc2C=Cc3ccccc13,30.24,4.0,7.0,23.0,24.0,1000.0,236.274,400,0.4480000000000001,0.576,0.3334516559578687,0.43,13.9,-75.1,2.45,15.2,0.0,0.0,2.45,81.5,Influences of multi influent matrices on the retention of PPCPs by nanofiltration membranes
DF30,NF,Chloramphenicol,OCC(NC(=O)C(Cl)Cl)C(O)c1ccc(cc1)[N+]([O-])=O,30.24,4.0,7.0,23.0,24.0,1000.0,323.132,400,0.4349999999999999,0.747,0.3567609688384578,0.43,11.03,-75.1,1.1,15.2,-9.331672125655432e-05,0.007008085766367229,1.1,85.7,Influences of multi influent matrices on the retention of PPCPs by nanofiltration membranes
DF30,NF,Diclofenac,OC(=O)Cc1ccccc1Nc2c(Cl)cccc2Cl,30.24,4.0,7.0,23.0,24.0,1000.0,296.153,400,0.462,0.634,0.3476931977505725,0.43,4.15,-75.1,4.51,15.2,-0.9985894549032847,74.99406806323667,2.18992467830834,94.1,Influences of multi influent matrices on the retention of PPCPs by nanofiltration membranes
DF30,NF,Indomethacin,COc1ccc2n(c(C)c(CC(O)=O)c2c1)C(=O)c3ccc(Cl)cc3,30.24,4.0,7.0,23.0,24.0,1000.0,357.793,400,0.524,0.8539999999999999,0.4061581699743521,0.43,4.5,-75.1,4.27,15.2,-0.9968476908167399,74.86326158033715,1.454273330286334,95.4,Influences of multi influent matrices on the retention of PPCPs by nanofiltration membranes
SR2,NF,Acetaminophen,CC(=O)Nc1ccc(O)cc1,75.0,10.0,6.0,22.0,1.0,0.5,151.165,165,0.349,0.567,0.2518576668186564,0.52,9.5,-9.86,0.49,40.1,-0.0003161277976296176,0.003117020084628029,0.49,32.1428625,Influences of solution chemistry and polymeric natural organic matter on the removal of aquatic pharmaceutical residuals by nanofiltration
SR2,NF,Acetaminophen,CC(=O)Nc1ccc(O)cc1,75.0,10.0,7.5,22.0,1.0,0.5,151.165,165,0.349,0.567,0.2518576668186564,0.52,9.5,-11.8,0.49,40.1,-0.009900990099009901,0.1168316831683168,0.49,34.0,Influences of solution chemistry and polymeric natural organic matter on the removal of aquatic pharmaceutical residuals by nanofiltration
SR2,NF,Acetaminophen,CC(=O)Nc1ccc(O)cc1,75.0,10.0,9.0,22.0,1.0,0.5,151.165,165,0.349,0.567,0.2518576668186564,0.52,9.5,-13.12,0.49,40.1,-0.2402530733520421,3.152120322378792,0.49,36.0714375,Influences of solution chemistry and polymeric natural organic matter on the removal of aquatic pharmaceutical residuals by nanofiltration
SR2,NF,Amoxicillin,O.O.O.CC1(C)S[C@@H]2[C@H](NC(=O)[C@H](N)c3ccc(O)cc3)C(=O)N2[C@H]1C(O)=O,75.0,10.0,7.5,22.0,1.0,0.5,419.456,165,0.463,0.799,0.4183530656423811,0.52,2.44,-11.8,0.87,40.1,-0.9999912904399575,11.7998972271915,-2.381549812216026,64.9,Influences of solution chemistry and polymeric natural organic matter on the removal of aquatic pharmaceutical residuals by nanofiltration
SR2,NF,Indomethacin,COc1ccc2n(c(C)c(CC(O)=O)c2c1)C(=O)c3ccc(Cl)cc3,75.0,10.0,7.5,22.0,1.0,0.5,357.793,165,0.524,0.8539999999999999,0.4061581699743521,0.52,4.5,-11.8,4.27,40.1,-0.9990009990009991,11.78821178821179,1.448191029711846,82.0,Influences of solution chemistry and polymeric natural organic matter on the removal of aquatic pharmaceutical residuals by nanofiltration
SR2,NF,Cephalexin,O.CC1=C(N2[C@H](SC1)[C@H](NC(=O)[C@H](N)c3ccccc3)C2=O)C(O)=O,75.0,10.0,7.5,22.0,1.0,0.5,365.411,165,0.474,0.638,0.3912530682327713,0.52,2.53,-11.8,0.65,40.1,-0.9999799304130438,11.79976317887392,-3.424138851052106,100.0,Influences of solution chemistry and polymeric natural organic matter on the removal of aquatic pharmaceutical residuals by nanofiltration
