Repository: RaghavGupta2006/MLresearchproject

# NF/RO性能的多模式融合框架：利用分子图进行高级预测建模和机理解释

## 项目介绍

本项目针对纳滤/反渗透聚酰胺膜对有机微污染物截留效率预测精度不足与机理解析不清的瓶颈，提出了一种基于梯度提升神经网络框架的多模态融合机器学习模型。通过系统整合膜结构参数、操作条件及污染物理化性质等传统表格数据，与分子的图结构、图像及指纹等多模态表征，构建了三种融合预测方案，实现了高精度预测并提供了分子层面的机理解释。

## 研究背景

纳滤/反渗透聚酰胺膜在水处理领域发挥着重要作用，但传统的经验模型和单一模态机器学习方法难以准确预测有机微污染物的截留效率，且无法从分子层面揭示截留机制。本研究通过多模态融合策略，突破了传统方法的局限性，为膜材料定向设计提供了理论依据与数据驱动的新路径。

## 主要贡献

- 提出了基于梯度提升神经网络框架的多模态融合机器学习模型
- 系统整合了表格数据、分子图结构、分子图像及分子指纹等多源数据
- 构建了三种融合预测方案，其中表格数据与分子图特征的融合模型（GB+Graph）预测性能最优
- 实现了高精度预测（R²达0.9014），显著优于纯表格数据基线模型（R² = 0.8494）
- 采用SHAP方法进行可解释性分析，从微观结构层面提供了超越传统描述符的机理解释
- 开发了原子级归因分析，自动识别关键官能团在分子-膜相互作用中的核心角色

File: data/processed/MemTrOC-Dataset.csv (part 5 of 14)
Name of Membranes,Type of Membranes,NAME of TrOCs,SMILEs,Pure water flux (L·m-2·h-1),Pressure (bar),pH,Temperature (oC),Filtration duration (h),TrOC concentration (mg/L),MW (Da),MWCO (Da),Min projection (nm),Max projection (nm),Molecular radius (nm),Pore radius (nm),pKa1 ,Zeta potential (mV),log Kow,Contact angle (°),Molecular charge,Charge product,log D ,TrOC Rejection (%),Reference
SR2,NF,Tetracycline,CN(C)[C@H]1[C@@H]2C[C@H]3C(=C(O)c4c(O)cccc4[C@@]3(C)O)C(=O)[C@]2(O)C(=O)\C(=C(N)/O)C1=O,56.25,7.5,7.5,22.0,1.0,0.5,444.44,165,0.541,0.745,0.4170855233984774,0.52,7.68,-11.8,-1.3,40.1,-0.3978419068252831,4.694534500538341,-1.3,75.12,Influences of solution chemistry and polymeric natural organic matter on the removal of aquatic pharmaceutical residuals by nanofiltration
SR2,NF,Tetracycline,CN(C)[C@H]1[C@@H]2C[C@H]3C(=C(O)c4c(O)cccc4[C@@]3(C)O)C(=O)[C@]2(O)C(=O)\C(=C(N)/O)C1=O,75.0,10.0,7.5,22.0,1.0,0.5,444.44,165,0.541,0.745,0.4170855233984774,0.52,7.68,-11.8,-1.3,40.1,-0.3978419068252831,4.694534500538341,-1.3,89.0,Influences of solution chemistry and polymeric natural organic matter on the removal of aquatic pharmaceutical residuals by nanofiltration
SR2,NF,Tetracycline,CN(C)[C@H]1[C@@H]2C[C@H]3C(=C(O)c4c(O)cccc4[C@@]3(C)O)C(=O)[C@]2(O)C(=O)\C(=C(N)/O)C1=O,93.75,12.5,7.5,22.0,1.0,0.5,444.44,165,0.541,0.745,0.4170855233984774,0.52,7.68,-11.8,-1.3,40.1,-0.3978419068252831,4.694534500538341,-1.3,94.04,Influences of solution chemistry and polymeric natural organic matter on the removal of aquatic pharmaceutical residuals by nanofiltration
SR3,NF,Acetaminophen,CC(=O)Nc1ccc(O)cc1,21.0,10.0,6.0,22.0,1.0,0.5,151.165,460,0.349,0.567,0.2518576668186564,0.38,9.5,-11.8,0.49,44.6,-0.0003161277976296176,0.003730308012029488,0.49,51.7857375,Influences of solution chemistry and polymeric natural organic matter on the removal of aquatic pharmaceutical residuals by nanofiltration
SR3,NF,Acetaminophen,CC(=O)Nc1ccc(O)cc1,21.0,10.0,7.5,22.0,1.0,0.5,151.165,460,0.349,0.567,0.2518576668186564,0.38,9.5,-14.11,0.49,44.6,-0.009900990099009901,0.1397029702970297,0.49,58.0,Influences of solution chemistry and polymeric natural organic matter on the removal of aquatic pharmaceutical residuals by nanofiltration
SR3,NF,Acetaminophen,CC(=O)Nc1ccc(O)cc1,21.0,10.0,9.0,22.0,1.0,0.5,151.165,460,0.349,0.567,0.2518576668186564,0.38,9.5,-16.75,0.49,44.6,-0.2402530733520421,4.024238978646705,0.49,58.9285375,Influences of solution chemistry and polymeric natural organic matter on the removal of aquatic pharmaceutical residuals by nanofiltration
SR3,NF,Amoxicillin,O.O.O.CC1(C)S[C@@H]2[C@H](NC(=O)[C@H](N)c3ccc(O)cc3)C(=O)N2[C@H]1C(O)=O,21.0,10.0,7.5,22.0,1.0,0.5,419.456,460,0.463,0.799,0.4183530656423811,0.38,2.44,-17.48,0.87,44.6,-0.9999912904399575,17.47984775689046,-2.381549812216026,75.0,Influences of solution chemistry and polymeric natural organic matter on the removal of aquatic pharmaceutical residuals by nanofiltration
SR3,NF,Cephalexin,O.CC1=C(N2[C@H](SC1)[C@H](NC(=O)[C@H](N)c3ccccc3)C2=O)C(O)=O,21.0,10.0,7.5,22.0,1.0,0.5,365.411,460,0.474,0.638,0.3912530682327713,0.38,2.53,-16.75,0.65,44.6,-0.9999799304130438,16.74966383441848,-3.424138851052106,88.0,Influences of solution chemistry and polymeric natural organic matter on the removal of aquatic pharmaceutical residuals by nanofiltration
SR3,NF,Indomethacin,COc1ccc2n(c(C)c(CC(O)=O)c2c1)C(=O)c3ccc(Cl)cc3,21.0,10.0,7.5,22.0,1.0,0.5,357.793,460,0.524,0.8539999999999999,0.4061581699743521,0.38,4.5,-16.75,4.27,44.6,-0.9990009990009991,16.73326673326673,1.448191029711846,95.0,Influences of solution chemistry and polymeric natural organic matter on the removal of aquatic pharmaceutical residuals by nanofiltration
SR3,NF,Tetracycline,CN(C)[C@H]1[C@@H]2C[C@H]3C(=C(O)c4c(O)cccc4[C@@]3(C)O)C(=O)[C@]2(O)C(=O)\C(=C(N)/O)C1=O,15.75,7.5,7.5,22.0,1.0,0.5,444.44,460,0.541,0.745,0.4170855233984774,0.38,7.68,-16.75,-1.3,44.6,-0.3978419068252831,6.663851939323493,-1.3,94.03,Influences of solution chemistry and polymeric natural organic matter on the removal of aquatic pharmaceutical residuals by nanofiltration
SR3,NF,Tetracycline,CN(C)[C@H]1[C@@H]2C[C@H]3C(=C(O)c4c(O)cccc4[C@@]3(C)O)C(=O)[C@]2(O)C(=O)\C(=C(N)/O)C1=O,21.0,10.0,7.5,22.0,1.0,0.5,444.44,460,0.541,0.745,0.4170855233984774,0.38,7.68,-16.75,-1.3,44.6,-0.3978419068252831,6.663851939323493,-1.3,98.0,Influences of solution chemistry and polymeric natural organic matter on the removal of aquatic pharmaceutical residuals by nanofiltration
SR3,NF,Tetracycline,CN(C)[C@H]1[C@@H]2C[C@H]3C(=C(O)c4c(O)cccc4[C@@]3(C)O)C(=O)[C@]2(O)C(=O)\C(=C(N)/O)C1=O,26.25,12.5,7.5,22.0,1.0,0.5,444.44,460,0.541,0.745,0.4170855233984774,0.38,7.68,-16.75,-1.3,44.6,-0.3978419068252831,6.663851939323493,-1.3,97.0,Influences of solution chemistry and polymeric natural organic matter on the removal of aquatic pharmaceutical residuals by nanofiltration
VNF1,NF,Benzotriazole,[nH]1nnc2ccccc12,51.84,5.0,7.0,25.0,0.5,0.1,119.126999999999,150,0.366,0.412,0.2118001774591149,0.56,8.37,-44.0,1.3,36.4,-0.04091269989667938,1.800158795453893,1.3,11.3,Influences of temperature on the retention of PPCPs by nanofiltration membranes: Experiments and modeling assessment
VNF1,NF,Clofibric acid,CC(C)(Oc1ccc(Cl)cc1)C(O)=O,51.84,5.0,7.0,25.0,0.5,0.1,214.648,150,0.35,0.62,0.3149381950227265,0.56,3.12,-44.0,2.57,36.4,-0.9998681917018621,43.99420043488193,-0.2268545942604527,69.25,Influences of temperature on the retention of PPCPs by nanofiltration membranes: Experiments and modeling assessment
VNF1,NF,Ibuprofen,CC(C)Cc1ccc(cc1)C(C)C(O)=O,51.84,5.0,7.0,25.0,0.5,0.1,206.284999999999,250,0.378,0.659,0.3727263864585965,0.56,5.2,-52.0,3.97,36.4,-0.9843983377581704,51.18871356342486,0.7761004222382355,74.37,Influences of temperature on the retention of PPCPs by nanofiltration membranes: Experiments and modeling assessment
VNF1,NF,Nalidixic acid,CCN1C=C(C(O)=O)C(=O)c2ccc(C)nc12,51.84,5.0,7.0,25.0,0.5,0.1,232.238999999999,150,0.516,0.636,0.3202563871907044,0.56,6.01,-44.0,1.59,36.4,-0.9071699361527149,39.91547719071946,0.9946735597791301,74.5,Influences of temperature on the retention of PPCPs by nanofiltration membranes: Experiments and modeling assessment
VNF1,NF,Hydrochlorothiazide,N[S](=O)(=O)c1cc2c(NCN[S]2(=O)=O)cc1Cl,51.84,5.0,7.0,25.0,0.5,0.1,297.745,150,0.413,0.567,0.3217777814959408,0.56,7.9,-44.0,-0.58,36.4,0.9921574825585734,-43.65492923257723,-0.58,80.0,Influences of temperature on the retention of PPCPs by nanofiltration membranes: Experiments and modeling assessment
VNF1,NF,Carbamazepine,NC(=O)N1c2ccccc2C=Cc3ccccc13,51.84,5.0,7.0,25.0,0.5,0.1,236.274,150,0.4480000000000001,0.576,0.3334516559578687,0.56,13.9,-44.0,2.45,36.4,0.0,0.0,2.45,80.5,Influences of temperature on the retention of PPCPs by nanofiltration membranes: Experiments and modeling assessment
VNF1,NF,Diclofenac,OC(=O)Cc1ccccc1Nc2c(Cl)cccc2Cl,51.84,5.0,7.0,25.0,0.5,0.1,296.153,250,0.462,0.634,0.3476931977505725,0.56,4.15,-52.0,4.51,36.4,-0.9985894549032847,51.9266516549708,2.18992467830834,83.75,Influences of temperature on the retention of PPCPs by nanofiltration membranes: Experiments and modeling assessment
VNF1,NF,Mefenamic acid,Cc1cccc(Nc2ccccc2C(O)=O)c1C,51.84,5.0,7.0,25.0,0.5,0.1,241.29,250,0.492,0.643,0.348183157467067,0.56,4.2,-52.0,5.12,36.4,-0.9984176147191982,51.91771596539831,2.693979543129185,84.75,Influences of temperature on the retention of PPCPs by nanofiltration membranes: Experiments and modeling assessment
VNF1,NF,Indomethacin,COc1ccc2n(c(C)c(CC(O)=O)c2c1)C(=O)c3ccc(Cl)cc3,51.84,5.0,7.0,25.0,0.5,0.1,357.793,250,0.524,0.8539999999999999,0.4061581699743521,0.56,4.5,-52.0,4.27,36.4,-0.9968476908167399,51.83607992247047,1.454273330286334,94.62,Influences of temperature on the retention of PPCPs by nanofiltration membranes: Experiments and modeling assessment
VNF1,NF,Bezafibrate,CC(C)(Oc1ccc(CCNC(=O)c2ccc(Cl)cc2)cc1)C(O)=O,51.84,5.0,7.0,25.0,0.5,0.1,361.825,250,0.413,1.0,0.4318375040547658,0.56,3.29,-52.0,3.8,36.4,-0.9998050535515521,51.98986278468071,0.5735363101768511,100.0,Influences of temperature on the retention of PPCPs by nanofiltration membranes: Experiments and modeling assessment
VNF1,NF,Candesartan,CCOc1nc2cccc(C(O)=O)c2n1Cc3ccc(cc3)c4ccccc4c5n[nH]nn5,51.84,5.0,7.0,25.0,0.5,0.1,440.463,250,0.6,0.8390000000000001,0.4542110898157602,0.56,2.45,-52.0,5.01,36.4,-0.9999435678073961,51.9970655259846,0.4037249467619235,100.0,Influences of temperature on the retention of PPCPs by nanofiltration membranes: Experiments and modeling assessment
VNF2,NF,Benzotriazole,[nH]1nnc2ccccc12,43.38,5.0,7.0,25.0,0.5,0.1,119.126999999999,150,0.366,0.412,0.2118001774591149,0.51,8.37,-44.0,1.3,79.4,-0.04091269989667938,1.800158795453893,1.3,22.8,Influences of temperature on the retention of PPCPs by nanofiltration membranes: Experiments and modeling assessment
VNF2,NF,Clofibric acid,CC(C)(Oc1ccc(Cl)cc1)C(O)=O,43.38,5.0,7.0,25.0,0.5,0.1,214.648,250,0.35,0.62,0.3149381950227265,0.51,3.12,-52.0,2.57,79.4,-0.9998681917018621,51.99314596849683,-0.2268545942604527,71.76,Influences of temperature on the retention of PPCPs by nanofiltration membranes: Experiments and modeling assessment
VNF2,NF,Ibuprofen,CC(C)Cc1ccc(cc1)C(C)C(O)=O,43.38,5.0,7.0,25.0,0.5,0.1,206.284999999999,250,0.378,0.659,0.3727263864585965,0.51,5.2,-52.0,3.97,79.4,-0.9843983377581704,51.18871356342486,0.7761004222382355,76.49,Influences of temperature on the retention of PPCPs by nanofiltration membranes: Experiments and modeling assessment
VNF2,NF,Nalidixic acid,CCN1C=C(C(O)=O)C(=O)c2ccc(C)nc12,43.38,5.0,7.0,25.0,0.5,0.1,232.238999999999,250,0.516,0.636,0.3202563871907044,0.51,6.01,-52.0,1.59,79.4,-0.9071699361527149,47.17283667994118,0.9946735597791301,78.11,Influences of temperature on the retention of PPCPs by nanofiltration membranes: Experiments and modeling assessment
VNF2,NF,Hydrochlorothiazide,N[S](=O)(=O)c1cc2c(NCN[S]2(=O)=O)cc1Cl,43.38,5.0,7.0,25.0,0.5,0.1,297.745,150,0.413,0.567,0.3217777814959408,0.51,7.9,-44.0,-0.58,79.4,0.9921574825585734,-43.65492923257723,-0.58,80.0,Influences of temperature on the retention of PPCPs by nanofiltration membranes: Experiments and modeling assessment
VNF2,NF,Carbamazepine,NC(=O)N1c2ccccc2C=Cc3ccccc13,43.38,5.0,7.0,25.0,0.5,0.1,236.274,150,0.4480000000000001,0.576,0.3334516559578687,0.51,13.9,-44.0,2.45,79.4,0.0,0.0,2.45,83.0,Influences of temperature on the retention of PPCPs by nanofiltration membranes: Experiments and modeling assessment
VNF2,NF,Diclofenac,OC(=O)Cc1ccccc1Nc2c(Cl)cccc2Cl,43.38,5.0,7.0,25.0,0.5,0.1,296.153,250,0.462,0.634,0.3476931977505725,0.51,4.15,-52.0,4.51,79.4,-0.9985894549032847,51.9266516549708,2.18992467830834,86.21,Influences of temperature on the retention of PPCPs by nanofiltration membranes: Experiments and modeling assessment
VNF2,NF,Mefenamic acid,Cc1cccc(Nc2ccccc2C(O)=O)c1C,43.38,5.0,7.0,25.0,0.5,0.1,241.29,250,0.492,0.643,0.348183157467067,0.51,4.2,-52.0,5.12,79.4,-0.9984176147191982,51.91771596539831,2.693979543129185,86.33,Influences of temperature on the retention of PPCPs by nanofiltration membranes: Experiments and modeling assessment
VNF2,NF,Indomethacin,COc1ccc2n(c(C)c(CC(O)=O)c2c1)C(=O)c3ccc(Cl)cc3,43.38,5.0,7.0,25.0,0.5,0.1,357.793,250,0.524,0.8539999999999999,0.4061581699743521,0.51,4.5,-52.0,4.27,79.4,-0.9968476908167399,51.83607992247047,1.454273330286334,96.3,Influences of temperature on the retention of PPCPs by nanofiltration membranes: Experiments and modeling assessment
VNF2,NF,Bezafibrate,CC(C)(Oc1ccc(CCNC(=O)c2ccc(Cl)cc2)cc1)C(O)=O,43.38,5.0,7.0,25.0,0.5,0.1,361.825,250,0.413,1.0,0.4318375040547658,0.51,3.29,-52.0,3.8,79.4,-0.9998050535515521,51.98986278468071,0.5735363101768511,100.0,Influences of temperature on the retention of PPCPs by nanofiltration membranes: Experiments and modeling assessment
VNF2,NF,Candesartan,CCOc1nc2cccc(C(O)=O)c2n1Cc3ccc(cc3)c4ccccc4c5n[nH]nn5,43.38,5.0,7.0,25.0,0.5,0.1,440.463,250,0.6,0.8390000000000001,0.4542110898157602,0.51,2.45,-52.0,5.01,79.4,-0.9999435678073961,51.9970655259846,0.4037249467619235,100.0,Influences of temperature on the retention of PPCPs by nanofiltration membranes: Experiments and modeling assessment
BW400,RO,Bromoform,BrC(Br)Br,13.584,4.8,8.0,22.5,48.0,0.1,252.731,375,0.327,0.342,0.211596735007286,0.4031806108897714,15.0,-4.5,2.4,47.0,0.0,0.0,2.4,16.0,Modeling of RO/NF membrane rejections of PhACs and organic compounds: a statistical analysis
LE440,RO,Phenacetine,CCOc1ccc(NC(C)=O)cc1,17.64583333333334,5.5,8.0,22.5,48.0,0.1,179.219,65,0.345,0.6900000000000001,0.2902703986176511,0.4031806108897714,14.57,-23.0,1.58,42.0,2.242726714004387e-06,-5.158271442210089e-05,1.58,56.0,Modeling of RO/NF membrane rejections of PhACs and organic compounds: a statistical analysis
LE440,RO,Naproxen,COc1ccc2cc(ccc2c1)C(C)C(O)=O,17.64583333333334,5.5,8.0,22.5,48.0,0.1,230.262999999999,100,0.392,0.73,0.3324489960201268,0.4031806108897714,4.84,-23.0,3.18,42.0,-0.9993086397323669,22.98409871384444,1.08567052736044,75.0,Modeling of RO/NF membrane rejections of PhACs and organic compounds: a statistical analysis
LE440,RO,Dichloroacetic acid,OC(=O)C(Cl)Cl,17.64583333333334,5.5,8.0,22.5,48.0,0.1,128.942,100,0.308,0.347,0.2043171378419203,0.4031806108897714,1.26,-23.0,0.92,42.0,-0.9999998180299472,22.99999581468878,-2.785109392799795,77.0,Modeling of RO/NF membrane rejections of PhACs and organic compounds: a statistical analysis
LE440,RO,Primidone,CCC1(C(=O)NCNC1=O)c2ccccc2,17.64583333333334,5.5,8.0,22.5,48.0,0.1,218.256,100,0.417,0.54,0.3389517647396867,0.4031806108897714,12.3,-23.0,0.91,42.0,0.0001540159060116999,-0.003542365838269097,0.91,83.0,Modeling of RO/NF membrane rejections of PhACs and organic compounds: a statistical analysis
LE440,RO,Clofibric acid,CC(C)(Oc1ccc(Cl)cc1)C(O)=O,17.64583333333334,5.5,8.0,22.5,48.0,0.1,214.648,100,0.35,0.62,0.3149381950227265,0.4031806108897714,3.12,-23.0,2.57,42.0,-0.9999868176063923,22.99969680494702,-0.2271864174035798,87.0,Modeling of RO/NF membrane rejections of PhACs and organic compounds: a statistical analysis
LE440,RO,Ibuprofen,CC(C)Cc1ccc(cc1)C(C)C(O)=O,17.64583333333334,5.5,8.0,22.5,48.0,0.1,206.284999999999,100,0.378,0.659,0.3727263864585965,0.4031806108897714,5.2,-23.0,3.97,42.0,-0.9984176147191982,22.96360513854156,0.7306146051163545,91.0,Modeling of RO/NF membrane rejections of PhACs and organic compounds: a statistical analysis
LE440,RO,Diclofenac,OC(=O)Cc1ccccc1Nc2c(Cl)cccc2Cl,17.64583333333334,5.5,8.0,22.5,48.0,0.1,296.153,100,0.462,0.634,0.3476931977505725,0.4031806108897714,4.15,-23.0,4.51,42.0,-0.9998587661953429,22.99675162249289,2.186975620725377,91.0,Modeling of RO/NF membrane rejections of PhACs and organic compounds: a statistical analysis
LE440,RO,Trichloroacetic acid,OC(=O)C(Cl)(Cl)Cl,17.64583333333334,5.5,8.0,22.5,48.0,0.1,163.387,65,0.317,0.385,0.2311309197868325,0.4031806108897714,0.51,-23.0,1.33,42.0,-0.9999999676406354,22.99999925573461,-2.225018328059951,95.0,Modeling of RO/NF membrane rejections of PhACs and organic compounds: a statistical analysis
NE90,NF,Bromoform,BrC(Br)Br,25.31666666666667,2.8,8.0,22.5,48.0,0.1,252.731,180,0.327,0.342,0.211596735007286,0.49,15.0,-24.0,2.4,60.0,0.0,0.0,2.4,17.0,Modeling of RO/NF membrane rejections of PhACs and organic compounds: a statistical analysis
NF90,NF,Phenacetine,CCOc1ccc(NC(C)=O)cc1,20.352,2.4,8.0,22.5,48.0,0.1,179.219,100,0.345,0.6900000000000001,0.2902703986176511,0.34,14.57,-31.0,1.58,52.0,2.242726714004387e-06,-6.952452813413599e-05,1.58,45.0,Modeling of RO/NF membrane rejections of PhACs and organic compounds: a statistical analysis
NF90,NF,Primidone,CCC1(C(=O)NCNC1=O)c2ccccc2,20.352,2.4,8.0,22.5,48.0,0.1,218.256,100,0.417,0.54,0.3389517647396867,0.34,12.3,-31.0,0.91,52.0,0.0001540159060116999,-0.004774493086362696,0.91,82.0,Modeling of RO/NF membrane rejections of PhACs and organic compounds: a statistical analysis
NF90,NF,Ibuprofen,CC(C)Cc1ccc(cc1)C(C)C(O)=O,20.352,2.4,8.0,22.5,48.0,0.1,206.284999999999,65,0.378,0.659,0.3727263864585965,0.34,5.2,-31.0,3.97,52.0,-0.9984176147191982,30.95094605629514,0.7306146051163545,86.0,Modeling of RO/NF membrane rejections of PhACs and organic compounds: a statistical analysis
NF90,NF,Clofibric acid,CC(C)(Oc1ccc(Cl)cc1)C(O)=O,20.352,2.4,8.0,22.5,48.0,0.1,214.648,65,0.35,0.62,0.3149381950227265,0.34,3.12,-31.0,2.57,52.0,-0.9999868176063923,30.99959134579816,-0.2271864174035798,86.0,Modeling of RO/NF membrane rejections of PhACs and organic compounds: a statistical analysis
NF90,NF,Trichloroacetic acid,OC(=O)C(Cl)(Cl)Cl,20.352,2.4,8.0,22.5,48.0,0.1,163.387,100,0.317,0.385,0.2311309197868325,0.34,0.51,-31.0,1.33,52.0,-0.9999999676406354,30.99999899685969,-2.225018328059951,87.0,Modeling of RO/NF membrane rejections of PhACs and organic compounds: a statistical analysis
NF90,NF,Dichloroacetic acid,OC(=O)C(Cl)Cl,20.352,2.4,8.0,22.5,48.0,0.1,128.942,65,0.308,0.347,0.2043171378419203,0.34,1.26,-31.0,0.92,52.0,-0.9999998180299472,30.99999435892836,-2.785109392799795,89.0,Modeling of RO/NF membrane rejections of PhACs and organic compounds: a statistical analysis
NF90,NF,Naproxen,COc1ccc2cc(ccc2c1)C(C)C(O)=O,20.352,2.4,8.0,22.5,48.0,0.1,230.262999999999,100,0.392,0.73,0.3324489960201268,0.34,4.84,-31.0,3.18,52.0,-0.9993086397323669,30.97856783170338,1.08567052736044,89.0,Modeling of RO/NF membrane rejections of PhACs and organic compounds: a statistical analysis
NF90,NF,Diclofenac,OC(=O)Cc1ccccc1Nc2c(Cl)cccc2Cl,20.352,2.4,8.0,22.5,48.0,0.1,296.153,65,0.462,0.634,0.3476931977505725,0.34,4.15,-31.0,4.51,52.0,-0.9998587661953429,30.99562175205563,2.186975620725377,90.0,Modeling of RO/NF membrane rejections of PhACs and organic compounds: a statistical analysis
RE-BLR,RO,Bromoform,BrC(Br)Br,15.4,4.8,8.0,22.5,48.0,0.1,252.731,100,0.327,0.342,0.211596735007286,0.4031806108897714,15.0,-21.0,2.4,47.0,0.0,0.0,2.4,50.0,Modeling of RO/NF membrane rejections of PhACs and organic compounds: a statistical analysis
UTC70,RO,Bromoform,BrC(Br)Br,18.7,3.4,8.0,22.5,48.0,0.1,252.731,100,0.327,0.342,0.211596735007286,0.4031806108897714,15.0,-15.0,2.4,54.4,0.0,0.0,2.4,34.0,Modeling of RO/NF membrane rejections of PhACs and organic compounds: a statistical analysis
XLE440,RO,Bromoform,BrC(Br)Br,18.4,4.8,8.0,22.5,48.0,0.1,252.731,100,0.327,0.342,0.211596735007286,0.4031806108897714,15.0,-19.0,2.4,47.0,0.0,0.0,2.4,16.0,Modeling of RO/NF membrane rejections of PhACs and organic compounds: a statistical analysis
NF270,NF,Heptafluorobutyric acid,OC(=O)C(F)(F)C(F)(F)C(F)(F)F,78.60026399999998,5.171069999999999,6.5,25.0,20.0,0.001,214.035999999999,330,0.318,0.456,0.2679707509921943,0.42,0.37,-42.7,3.93,73.16,-0.9999992586903084,42.69996834607617,-1.120015246565881,93.0,Nanofiltration and granular activated carbon treatment of perfluoroalkyl acids
NF270,NF,Heptafluorobutyric acid,OC(=O)C(F)(F)C(F)(F)C(F)(F)F,104.800352,6.89476,6.5,25.0,20.0,0.001,214.035999999999,330,0.318,0.456,0.2679707509921943,0.42,0.37,-42.7,3.93,73.16,-0.9999992586903084,42.69996834607617,-1.120015246565881,94.0,Nanofiltration and granular activated carbon treatment of perfluoroalkyl acids
NF270,NF,Heptafluorobutyric acid,OC(=O)C(F)(F)C(F)(F)C(F)(F)F,131.00044,8.618450000000001,6.5,25.0,20.0,0.001,214.035999999999,330,0.318,0.456,0.2679707509921943,0.42,0.37,-42.7,3.93,73.16,-0.9999992586903084,42.69996834607617,-1.120015246565881,93.0,Nanofiltration and granular activated carbon treatment of perfluoroalkyl acids
NF270,NF,Perfluoroheptanoic acid,OC(=O)C(F)(F)C(F)(F)C(F)(F)C(F)(F)C(F)(F)C(F)(F)F,78.752264,5.18107,6.5,25.0,20.0,0.001,364.056999999999,330,0.407,0.614,0.3577383386561064,0.42,-2.29,-42.7,6.86,73.16,-0.99999999837819,42.69999993074872,1.124999962090103,97.0,Nanofiltration and granular activated carbon treatment of perfluoroalkyl acids
NF270,NF,Perfluoroheptanoic acid,OC(=O)C(F)(F)C(F)(F)C(F)(F)C(F)(F)C(F)(F)C(F)(F)F,104.952352,6.90476,6.5,25.0,20.0,0.001,364.056999999999,330,0.407,0.614,0.3577383386561064,0.42,-2.29,-42.7,6.86,73.16,-0.99999999837819,42.69999993074872,1.124999962090103,97.0,Nanofiltration and granular activated carbon treatment of perfluoroalkyl acids
NF270,NF,Perfluoroheptanoic acid,OC(=O)C(F)(F)C(F)(F)C(F)(F)C(F)(F)C(F)(F)C(F)(F)F,131.00044,8.618450000000001,6.5,25.0,20.0,0.001,364.056999999999,330,0.407,0.614,0.3577383386561064,0.42,-2.29,-42.7,6.86,73.16,-0.99999999837819,42.69999993074872,1.124999962090103,97.0,Nanofiltration and granular activated carbon treatment of perfluoroalkyl acids
NF270,NF,Norfloxacin,CCN1C=C(C(O)=O)C(=O)c2cc(F)c(cc12)N3CCNCC3,104.28,6.0,2.4,25.0,0.5,50.0,319.336,180,0.516,0.744,0.3854363846657497,0.42,6.34,-42.7,-1.03,73.16,0.9999995532140352,-42.69998092223931,-3.551574533676397,89.2,Nanoﬁltration for the removal of norﬂoxacin from pharmaceutical eﬄuent 
NF270,NF,Norfloxacin,CCN1C=C(C(O)=O)C(=O)c2cc(F)c(cc12)N3CCNCC3,104.28,6.0,6.5,25.0,0.5,5.0,319.336,330,0.516,0.744,0.3854363846657497,0.42,6.34,-27.29,-1.03,73.16,0.9784167827508827,-26.70099400127159,-3.49715194499508,91.29,Nanoﬁltration for the removal of norﬂoxacin from pharmaceutical eﬄuent 
NF270,NF,Norfloxacin,CCN1C=C(C(O)=O)C(=O)c2cc(F)c(cc12)N3CCNCC3,104.28,6.0,6.5,25.0,0.5,50.0,319.336,180,0.516,0.744,0.3854363846657497,0.42,6.34,-42.7,-1.03,73.16,0.9784167827508827,-41.7783966234627,-3.49715194499508,93.6,Nanoﬁltration for the removal of norﬂoxacin from pharmaceutical eﬄuent 
NF270,NF,Norfloxacin,CCN1C=C(C(O)=O)C(=O)c2cc(F)c(cc12)N3CCNCC3,104.28,6.0,6.5,25.0,0.5,25.0,319.336,330,0.516,0.744,0.3854363846657497,0.42,6.34,-27.29,-1.03,73.16,0.9784167827508827,-26.70099400127159,-3.49715194499508,97.45,Nanoﬁltration for the removal of norﬂoxacin from pharmaceutical eﬄuent 
NF270,NF,Norfloxacin,CCN1C=C(C(O)=O)C(=O)c2cc(F)c(cc12)N3CCNCC3,104.28,6.0,9.8,25.0,0.5,50.0,319.336,180,0.516,0.744,0.3854363846657497,0.42,6.34,-42.7,-1.03,73.16,-0.9995916114646639,42.68256180954115,1.49054587769037,87.0,Nanoﬁltration for the removal of norﬂoxacin from pharmaceutical eﬄuent 
NF270,NF,Norfloxacin,CCN1C=C(C(O)=O)C(=O)c2cc(F)c(cc12)N3CCNCC3,139.04,8.0,2.4,25.0,0.5,50.0,319.336,180,0.516,0.744,0.3854363846657497,0.42,6.34,-42.7,-1.03,73.16,0.9999995532140352,-42.69998092223931,-3.551574533676397,89.2,Nanoﬁltration for the removal of norﬂoxacin from pharmaceutical eﬄuent 
NF270,NF,Norfloxacin,CCN1C=C(C(O)=O)C(=O)c2cc(F)c(cc12)N3CCNCC3,139.04,8.0,6.5,25.0,0.5,5.0,319.336,330,0.516,0.744,0.3854363846657497,0.42,6.34,-27.29,-1.03,73.16,0.9784167827508827,-26.70099400127159,-3.49715194499508,91.29,Nanoﬁltration for the removal of norﬂoxacin from pharmaceutical eﬄuent 
NF270,NF,Norfloxacin,CCN1C=C(C(O)=O)C(=O)c2cc(F)c(cc12)N3CCNCC3,139.04,8.0,6.5,25.0,0.5,50.0,319.336,180,0.516,0.744,0.3854363846657497,0.42,6.34,-42.7,-1.03,73.16,0.9784167827508827,-41.7783966234627,-3.49715194499508,93.6,Nanoﬁltration for the removal of norﬂoxacin from pharmaceutical eﬄuent 
NF270,NF,Norfloxacin,CCN1C=C(C(O)=O)C(=O)c2cc(F)c(cc12)N3CCNCC3,139.04,8.0,6.5,25.0,0.5,25.0,319.336,330,0.516,0.744,0.3854363846657497,0.42,6.34,-27.29,-1.03,73.16,0.9784167827508827,-26.70099400127159,-3.49715194499508,97.45,Nanoﬁltration for the removal of norﬂoxacin from pharmaceutical eﬄuent 
NF270,NF,Norfloxacin,CCN1C=C(C(O)=O)C(=O)c2cc(F)c(cc12)N3CCNCC3,139.04,8.0,9.8,25.0,0.5,50.0,319.336,180,0.516,0.744,0.3854363846657497,0.42,6.34,-42.7,-1.03,73.16,-0.9995916114646639,42.68256180954115,1.49054587769037,87.0,Nanoﬁltration for the removal of norﬂoxacin from pharmaceutical eﬄuent 
NF270,NF,Norfloxacin,CCN1C=C(C(O)=O)C(=O)c2cc(F)c(cc12)N3CCNCC3,173.8,10.0,2.4,25.0,0.5,50.0,319.336,180,0.516,0.744,0.3854363846657497,0.42,6.34,-42.7,-1.03,73.16,0.9999995532140352,-42.69998092223931,-3.551574533676397,89.2,Nanoﬁltration for the removal of norﬂoxacin from pharmaceutical eﬄuent 
NF270,NF,Norfloxacin,CCN1C=C(C(O)=O)C(=O)c2cc(F)c(cc12)N3CCNCC3,173.8,10.0,6.5,25.0,0.5,5.0,319.336,330,0.516,0.744,0.3854363846657497,0.42,6.34,-27.29,-1.03,73.16,0.9784167827508827,-26.70099400127159,-3.49715194499508,91.29,Nanoﬁltration for the removal of norﬂoxacin from pharmaceutical eﬄuent 
NF270,NF,Norfloxacin,CCN1C=C(C(O)=O)C(=O)c2cc(F)c(cc12)N3CCNCC3,173.8,10.0,6.5,25.0,0.5,50.0,319.336,180,0.516,0.744,0.3854363846657497,0.42,6.34,-42.7,-1.03,73.16,0.9784167827508827,-41.7783966234627,-3.49715194499508,93.6,Nanoﬁltration for the removal of norﬂoxacin from pharmaceutical eﬄuent 
NF270,NF,Norfloxacin,CCN1C=C(C(O)=O)C(=O)c2cc(F)c(cc12)N3CCNCC3,173.8,10.0,6.5,25.0,0.5,25.0,319.336,330,0.516,0.744,0.3854363846657497,0.42,6.34,-27.29,-1.03,73.16,0.9784167827508827,-26.70099400127159,-3.49715194499508,97.45,Nanoﬁltration for the removal of norﬂoxacin from pharmaceutical eﬄuent 
NF270,NF,Norfloxacin,CCN1C=C(C(O)=O)C(=O)c2cc(F)c(cc12)N3CCNCC3,173.8,10.0,9.8,25.0,0.5,50.0,319.336,180,0.516,0.744,0.3854363846657497,0.42,6.34,-42.7,-1.03,73.16,-0.9995916114646639,42.68256180954115,1.49054587769037,87.0,Nanoﬁltration for the removal of norﬂoxacin from pharmaceutical eﬄuent 
NF270,NF,Norfloxacin,CCN1C=C(C(O)=O)C(=O)c2cc(F)c(cc12)N3CCNCC3,208.56,12.0,2.4,25.0,0.5,50.0,319.336,180,0.516,0.744,0.3854363846657497,0.42,6.34,-42.7,-1.03,73.16,0.9999995532140352,-42.69998092223931,-3.551574533676397,89.2,Nanoﬁltration for the removal of norﬂoxacin from pharmaceutical eﬄuent 
NF270,NF,Norfloxacin,CCN1C=C(C(O)=O)C(=O)c2cc(F)c(cc12)N3CCNCC3,208.56,12.0,6.5,25.0,0.5,5.0,319.336,330,0.516,0.744,0.3854363846657497,0.42,6.34,-27.29,-1.03,73.16,0.9784167827508827,-26.70099400127159,-3.49715194499508,91.29,Nanoﬁltration for the removal of norﬂoxacin from pharmaceutical eﬄuent 
NF270,NF,Norfloxacin,CCN1C=C(C(O)=O)C(=O)c2cc(F)c(cc12)N3CCNCC3,208.56,12.0,6.5,25.0,0.5,50.0,319.336,180,0.516,0.744,0.3854363846657497,0.42,6.34,-42.7,-1.03,73.16,0.9784167827508827,-41.7783966234627,-3.49715194499508,93.6,Nanoﬁltration for the removal of norﬂoxacin from pharmaceutical eﬄuent 
NF270,NF,Norfloxacin,CCN1C=C(C(O)=O)C(=O)c2cc(F)c(cc12)N3CCNCC3,208.56,12.0,6.5,25.0,0.5,25.0,319.336,330,0.516,0.744,0.3854363846657497,0.42,6.34,-27.29,-1.03,73.16,0.9784167827508827,-26.70099400127159,-3.49715194499508,97.45,Nanoﬁltration for the removal of norﬂoxacin from pharmaceutical eﬄuent 
NF270,NF,Norfloxacin,CCN1C=C(C(O)=O)C(=O)c2cc(F)c(cc12)N3CCNCC3,208.56,12.0,9.8,25.0,0.5,50.0,319.336,180,0.516,0.744,0.3854363846657497,0.42,6.34,-42.7,-1.03,73.16,-0.9995916114646639,42.68256180954115,1.49054587769037,87.0,Nanoﬁltration for the removal of norﬂoxacin from pharmaceutical eﬄuent 
NF90,NF,Norfloxacin,CCN1C=C(C(O)=O)C(=O)c2cc(F)c(cc12)N3CCNCC3,52.32,6.0,2.4,25.0,0.5,50.0,319.336,180,0.516,0.744,0.3854363846657497,0.34,6.34,-42.7,-1.03,54.1,0.9999995532140352,-42.69998092223931,-3.551574533676397,98.3,Nanoﬁltration for the removal of norﬂoxacin from pharmaceutical eﬄuent 
NF90,NF,Norfloxacin,CCN1C=C(C(O)=O)C(=O)c2cc(F)c(cc12)N3CCNCC3,52.32,6.0,6.5,25.0,0.5,5.0,319.336,330,0.516,0.744,0.3854363846657497,0.34,6.34,-27.29,-1.03,54.1,0.9784167827508827,-26.70099400127159,-3.49715194499508,98.85,Nanoﬁltration for the removal of norﬂoxacin from pharmaceutical eﬄuent 
NF90,NF,Norfloxacin,CCN1C=C(C(O)=O)C(=O)c2cc(F)c(cc12)N3CCNCC3,52.32,6.0,6.5,25.0,0.5,25.0,319.336,330,0.516,0.744,0.3854363846657497,0.34,6.34,-27.29,-1.03,54.1,0.9784167827508827,-26.70099400127159,-3.49715194499508,98.86,Nanoﬁltration for the removal of norﬂoxacin from pharmaceutical eﬄuent 
NF90,NF,Norfloxacin,CCN1C=C(C(O)=O)C(=O)c2cc(F)c(cc12)N3CCNCC3,52.32,6.0,6.5,25.0,0.5,50.0,319.336,180,0.516,0.744,0.3854363846657497,0.34,6.34,-42.7,-1.03,54.1,0.9784167827508827,-41.7783966234627,-3.49715194499508,99.5,Nanoﬁltration for the removal of norﬂoxacin from pharmaceutical eﬄuent 
NF90,NF,Norfloxacin,CCN1C=C(C(O)=O)C(=O)c2cc(F)c(cc12)N3CCNCC3,52.32,6.0,9.8,25.0,0.5,50.0,319.336,180,0.516,0.744,0.3854363846657497,0.34,6.34,-42.7,-1.03,54.1,-0.9995916114646639,42.68256180954115,1.49054587769037,98.0,Nanoﬁltration for the removal of norﬂoxacin from pharmaceutical eﬄuent 
NF90,NF,Norfloxacin,CCN1C=C(C(O)=O)C(=O)c2cc(F)c(cc12)N3CCNCC3,69.76,8.0,2.4,25.0,0.5,50.0,319.336,180,0.516,0.744,0.3854363846657497,0.34,6.34,-42.7,-1.03,54.1,0.9999995532140352,-42.69998092223931,-3.551574533676397,98.3,Nanoﬁltration for the removal of norﬂoxacin from pharmaceutical eﬄuent 
NF90,NF,Norfloxacin,CCN1C=C(C(O)=O)C(=O)c2cc(F)c(cc12)N3CCNCC3,69.76,8.0,6.5,25.0,0.5,5.0,319.336,330,0.516,0.744,0.3854363846657497,0.34,6.34,-27.29,-1.03,54.1,0.9784167827508827,-26.70099400127159,-3.49715194499508,98.85,Nanoﬁltration for the removal of norﬂoxacin from pharmaceutical eﬄuent 
NF90,NF,Norfloxacin,CCN1C=C(C(O)=O)C(=O)c2cc(F)c(cc12)N3CCNCC3,69.76,8.0,6.5,25.0,0.5,25.0,319.336,330,0.516,0.744,0.3854363846657497,0.34,6.34,-27.29,-1.03,54.1,0.9784167827508827,-26.70099400127159,-3.49715194499508,98.86,Nanoﬁltration for the removal of norﬂoxacin from pharmaceutical eﬄuent 
NF90,NF,Norfloxacin,CCN1C=C(C(O)=O)C(=O)c2cc(F)c(cc12)N3CCNCC3,69.76,8.0,6.5,25.0,0.5,50.0,319.336,180,0.516,0.744,0.3854363846657497,0.34,6.34,-42.7,-1.03,54.1,0.9784167827508827,-41.7783966234627,-3.49715194499508,99.5,Nanoﬁltration for the removal of norﬂoxacin from pharmaceutical eﬄuent 
NF90,NF,Norfloxacin,CCN1C=C(C(O)=O)C(=O)c2cc(F)c(cc12)N3CCNCC3,69.76,8.0,9.8,25.0,0.5,50.0,319.336,180,0.516,0.744,0.3854363846657497,0.34,6.34,-42.7,-1.03,54.1,-0.9995916114646639,42.68256180954115,1.49054587769037,98.0,Nanoﬁltration for the removal of norﬂoxacin from pharmaceutical eﬄuent 
NF90,NF,Norfloxacin,CCN1C=C(C(O)=O)C(=O)c2cc(F)c(cc12)N3CCNCC3,87.2,10.0,2.4,25.0,0.5,50.0,319.336,180,0.516,0.744,0.3854363846657497,0.34,6.34,-42.7,-1.03,54.1,0.9999995532140352,-42.69998092223931,-3.551574533676397,98.3,Nanoﬁltration for the removal of norﬂoxacin from pharmaceutical eﬄuent 
NF90,NF,Norfloxacin,CCN1C=C(C(O)=O)C(=O)c2cc(F)c(cc12)N3CCNCC3,87.2,10.0,6.5,25.0,0.5,5.0,319.336,330,0.516,0.744,0.3854363846657497,0.34,6.34,-27.29,-1.03,54.1,0.9784167827508827,-26.70099400127159,-3.49715194499508,98.85,Nanoﬁltration for the removal of norﬂoxacin from pharmaceutical eﬄuent 
NF90,NF,Norfloxacin,CCN1C=C(C(O)=O)C(=O)c2cc(F)c(cc12)N3CCNCC3,87.2,10.0,6.5,25.0,0.5,25.0,319.336,330,0.516,0.744,0.3854363846657497,0.34,6.34,-27.29,-1.03,54.1,0.9784167827508827,-26.70099400127159,-3.49715194499508,98.86,Nanoﬁltration for the removal of norﬂoxacin from pharmaceutical eﬄuent 
NF90,NF,Norfloxacin,CCN1C=C(C(O)=O)C(=O)c2cc(F)c(cc12)N3CCNCC3,87.2,10.0,6.5,25.0,0.5,50.0,319.336,180,0.516,0.744,0.3854363846657497,0.34,6.34,-42.7,-1.03,54.1,0.9784167827508827,-41.7783966234627,-3.49715194499508,99.5,Nanoﬁltration for the removal of norﬂoxacin from pharmaceutical eﬄuent 
NF90,NF,Norfloxacin,CCN1C=C(C(O)=O)C(=O)c2cc(F)c(cc12)N3CCNCC3,87.2,10.0,9.8,25.0,0.5,50.0,319.336,330,0.516,0.744,0.3854363846657497,0.34,6.34,-27.29,-1.03,54.1,-0.9995916114646639,27.27885507687068,1.49054587769037,98.0,Nanoﬁltration for the removal of norﬂoxacin from pharmaceutical eﬄuent 
NF90,NF,Norfloxacin,CCN1C=C(C(O)=O)C(=O)c2cc(F)c(cc12)N3CCNCC3,104.64,12.0,2.4,25.0,0.5,50.0,319.336,330,0.516,0.744,0.3854363846657497,0.34,6.34,-27.29,-1.03,54.1,0.9999995532140352,-27.28998780721102,-3.551574533676397,98.3,Nanoﬁltration for the removal of norﬂoxacin from pharmaceutical eﬄuent 
NF90,NF,Norfloxacin,CCN1C=C(C(O)=O)C(=O)c2cc(F)c(cc12)N3CCNCC3,104.64,12.0,6.5,25.0,0.5,5.0,319.336,330,0.516,0.744,0.3854363846657497,0.34,6.34,-27.29,-1.03,54.1,0.9784167827508827,-26.70099400127159,-3.49715194499508,98.85,Nanoﬁltration for the removal of norﬂoxacin from pharmaceutical eﬄuent 
NF90,NF,Norfloxacin,CCN1C=C(C(O)=O)C(=O)c2cc(F)c(cc12)N3CCNCC3,104.64,12.0,6.5,25.0,0.5,25.0,319.336,330,0.516,0.744,0.3854363846657497,0.34,6.34,-27.29,-1.03,54.1,0.9784167827508827,-26.70099400127159,-3.49715194499508,98.86,Nanoﬁltration for the removal of norﬂoxacin from pharmaceutical eﬄuent 
NF90,NF,Norfloxacin,CCN1C=C(C(O)=O)C(=O)c2cc(F)c(cc12)N3CCNCC3,104.64,12.0,6.5,25.0,0.5,50.0,319.336,330,0.516,0.744,0.3854363846657497,0.34,6.34,-27.29,-1.03,54.1,0.9784167827508827,-26.70099400127159,-3.49715194499508,99.5,Nanoﬁltration for the removal of norﬂoxacin from pharmaceutical eﬄuent 
NF90,NF,Norfloxacin,CCN1C=C(C(O)=O)C(=O)c2cc(F)c(cc12)N3CCNCC3,104.64,12.0,9.8,25.0,0.5,50.0,319.336,330,0.516,0.744,0.3854363846657497,0.34,6.34,-27.29,-1.03,54.1,-0.9995916114646639,27.27885507687068,1.49054587769037,98.0,Nanoﬁltration for the removal of norﬂoxacin from pharmaceutical eﬄuent 
NF270,NF,Ethylacetate,CCOC(C)=O,117.92,8.0,7.0,20.0,24.0,0.3,88.106,180,0.273,0.404,0.2261116348226619,0.42,4.91,-42.7,0.73,35.0,-0.9919372314813265,42.35571978425264,0.0,18.0,Nanofiltration for wastewater reuse: Counteractive effects of fouling and matrice on the rejection of pharmaceutical active compounds
NF270,NF,Acetaminophen,CC(=O)Nc1ccc(O)cc1,117.92,8.0,7.0,20.0,24.0,0.3,151.165,180,0.349,0.567,0.2518576668186564,0.42,9.5,-42.7,0.49,35.0,-0.003152309183260209,0.1346036021252109,0.49,31.0,Nanofiltration for wastewater reuse: Counteractive effects of fouling and matrice on the rejection of pharmaceutical active compounds
NF270,NF,Carbamazepine,NC(=O)N1c2ccccc2C=Cc3ccccc13,117.92,8.0,7.0,20.0,24.0,0.3,236.274,180,0.4480000000000001,0.576,0.3334516559578687,0.42,13.9,-42.7,2.45,35.0,0.0,0.0,2.45,87.0,Nanofiltration for wastewater reuse: Counteractive effects of fouling and matrice on the rejection of pharmaceutical active compounds
NF270,NF,Glucose,OC[C@@H](O)[C@@H](O)[C@H](O)[C@@H](O)C=O,117.92,8.0,7.0,20.0,24.0,0.3,180.156,180,0.401,0.481,0.2515616313767203,0.42,12.45,-42.7,-3.24,35.0,-3.548121303126307e-06,0.0001515047796434933,-3.24,88.0,Nanofiltration for wastewater reuse: Counteractive effects of fouling and matrice on the rejection of pharmaceutical active compounds
NF270,NF,Diatrizoate,[Na].CC(=O)Nc1c(I)c(NC(C)=O)c(I)c(C(O)=O)c1I,117.92,8.0,7.0,20.0,24.0,0.3,636.905,180,0.558,0.658,0.3908472293003435,0.42,0.92,-42.7,0.45,35.0,-0.9999991682369206,42.69996448371651,-0.9950181054563043,93.0,Nanofiltration for wastewater reuse: Counteractive effects of fouling and matrice on the rejection of pharmaceutical active compounds
NF270,NF,Sucrose,OC[C@H]1O[C@H](O[C@]2(CO)O[C@H](CO)[C@@H](O)[C@@H]2O)[C@H](O)[C@@H](O)[C@@H]1O,117.92,8.0,7.0,20.0,24.0,0.3,342.297,180,0.529,0.584,0.364593311558198,0.42,12.62,-42.7,-3.7,35.0,-2.398827164633922e-06,0.0001024299199298685,-3.7,95.0,Nanofiltration for wastewater reuse: Counteractive effects of fouling and matrice on the rejection of pharmaceutical active compounds
NF90,NF,Ethylacetate,CCOC(C)=O,51.52,8.0,7.0,20.0,24.0,0.3,88.106,330,0.273,0.404,0.2261116348226619,0.34,4.91,-27.29,0.73,58.1,-0.9919372314813265,27.0699670471254,0.0,76.0,Nanofiltration for wastewater reuse: Counteractive effects of fouling and matrice on the rejection of pharmaceutical active compounds
NF90,NF,Acetaminophen,CC(=O)Nc1ccc(O)cc1,51.52,8.0,7.0,20.0,24.0,0.3,151.165,330,0.349,0.567,0.2518576668186564,0.34,9.5,-27.29,0.49,58.1,-0.003152309183260209,0.0860265176111711,0.49,91.0,Nanofiltration for wastewater reuse: Counteractive effects of fouling and matrice on the rejection of pharmaceutical active compounds
NF90,NF,Glucose,OC[C@@H](O)[C@@H](O)[C@H](O)[C@@H](O)C=O,51.52,8.0,7.0,20.0,24.0,0.3,180.156,330,0.401,0.481,0.2515616313767203,0.34,12.45,-27.29,-3.24,58.1,-3.548121303126307e-06,9.682823036231692e-05,-3.24,94.0,Nanofiltration for wastewater reuse: Counteractive effects of fouling and matrice on the rejection of pharmaceutical active compounds
NF90,NF,Carbamazepine,NC(=O)N1c2ccccc2C=Cc3ccccc13,51.52,8.0,7.0,20.0,24.0,0.3,236.274,330,0.4480000000000001,0.576,0.3334516559578687,0.34,13.9,-27.29,2.45,58.1,0.0,0.0,2.45,95.0,Nanofiltration for wastewater reuse: Counteractive effects of fouling and matrice on the rejection of pharmaceutical active compounds
NF90,NF,Diatrizoate,[Na].CC(=O)Nc1c(I)c(NC(C)=O)c(I)c(C(O)=O)c1I,51.52,8.0,7.0,20.0,24.0,0.3,636.905,330,0.558,0.658,0.3908472293003435,0.34,0.92,-27.29,0.45,58.1,-0.9999991682369206,27.28997730118556,-0.9950181054563043,96.0,Nanofiltration for wastewater reuse: Counteractive effects of fouling and matrice on the rejection of pharmaceutical active compounds
NF90,NF,Sucrose,OC[C@H]1O[C@H](O[C@]2(CO)O[C@H](CO)[C@@H](O)[C@@H]2O)[C@H](O)[C@@H](O)[C@@H]1O,51.52,8.0,7.0,20.0,24.0,0.3,342.297,330,0.529,0.584,0.364593311558198,0.34,12.62,-27.29,-3.7,58.1,-2.398827164633922e-06,6.546399332285974e-05,-3.7,98.0,Nanofiltration for wastewater reuse: Counteractive effects of fouling and matrice on the rejection of pharmaceutical active compounds
NF270,NF,Carbamazepine,NC(=O)N1c2ccccc2C=Cc3ccccc13,68.4,4.5,3.11111,20.0,1.0,0.5,236.274,180,0.4480000000000001,0.576,0.3334516559578687,0.42,13.9,1.626379259961865,2.45,54.1,0.0,0.0,2.45,77.96100000000001,Pharmaceutical Retention Mechanisms by Nanofiltration Membranes
NF270,NF,Carbamazepine,NC(=O)N1c2ccccc2C=Cc3ccccc13,68.4,4.5,3.82222,20.0,1.0,0.5,236.274,180,0.4480000000000001,0.576,0.3334516559578687,0.42,13.9,-6.450470653563933,2.45,54.1,0.0,0.0,2.45,79.934,Pharmaceutical Retention Mechanisms by Nanofiltration Membranes
NF270,NF,Carbamazepine,NC(=O)N1c2ccccc2C=Cc3ccccc13,68.4,4.5,4.88889,20.0,1.0,0.5,236.274,180,0.4480000000000001,0.576,0.3334516559578687,0.42,13.9,-15.95186783464277,2.45,54.1,0.0,0.0,2.45,82.566,Pharmaceutical Retention Mechanisms by Nanofiltration Membranes
NF270,NF,Carbamazepine,NC(=O)N1c2ccccc2C=Cc3ccccc13,68.4,4.5,5.62222,20.0,1.0,0.5,236.274,180,0.4480000000000001,0.576,0.3334516559578687,0.42,13.9,-19.07103202451882,2.45,54.1,0.0,0.0,2.45,83.882,Pharmaceutical Retention Mechanisms by Nanofiltration Membranes
NF270,NF,Carbamazepine,NC(=O)N1c2ccccc2C=Cc3ccccc13,68.4,4.5,6.28889,20.0,1.0,0.5,236.274,180,0.4480000000000001,0.576,0.3334516559578687,0.42,13.9,-20.54983756891761,2.45,54.1,0.0,0.0,2.45,83.882,Pharmaceutical Retention Mechanisms by Nanofiltration Membranes
NF270,NF,Carbamazepine,NC(=O)N1c2ccccc2C=Cc3ccccc13,68.4,4.5,7.37778,20.0,1.0,0.5,236.274,180,0.4480000000000001,0.576,0.3334516559578687,0.42,13.9,-23.11607131042581,2.45,54.1,0.0,0.0,2.45,82.89500000000001,Pharmaceutical Retention Mechanisms by Nanofiltration Membranes
NF270,NF,Carbamazepine,NC(=O)N1c2ccccc2C=Cc3ccccc13,68.4,4.5,8.64444,20.0,1.0,0.5,236.274,180,0.4480000000000001,0.576,0.3334516559578687,0.42,13.9,-25.16599272324991,2.45,54.1,0.0,0.0,2.45,82.89500000000001,Pharmaceutical Retention Mechanisms by Nanofiltration Membranes
NF270,NF,Carbamazepine,NC(=O)N1c2ccccc2C=Cc3ccccc13,68.4,4.5,9.68889,20.0,1.0,0.5,236.274,180,0.4480000000000001,0.576,0.3334516559578687,0.42,13.9,-25.79133892686906,2.45,54.1,0.0,0.0,2.45,82.89500000000001,Pharmaceutical Retention Mechanisms by Nanofiltration Membranes
NF270,NF,Carbamazepine,NC(=O)N1c2ccccc2C=Cc3ccccc13,68.4,4.5,10.4667,20.0,1.0,0.5,236.274,180,0.4480000000000001,0.576,0.3334516559578687,0.42,13.9,-26.28335118656165,2.45,54.1,0.0,0.0,2.45,87.17099999999999,Pharmaceutical Retention Mechanisms by Nanofiltration Membranes
NF270,NF,Ibuprofen,CC(C)Cc1ccc(cc1)C(C)C(O)=O,68.4,4.5,3.08889,20.0,1.0,0.5,206.284999999999,180,0.378,0.659,0.3727263864585965,0.42,5.2,1.878755973942184,3.97,73.16,-0.007683168500242059,-0.01443479871863418,3.945071810173227,85.8553,Pharmaceutical Retention Mechanisms by Nanofiltration Membranes
NF270,NF,Ibuprofen,CC(C)Cc1ccc(cc1)C(C)C(O)=O,68.4,4.5,3.8,20.0,1.0,0.5,206.284999999999,180,0.378,0.659,0.3727263864585965,0.42,5.2,-6.198093939583607,3.97,73.16,-0.03828650388225469,0.237303347680447,3.845778692534172,90.1316,Pharmaceutical Retention Mechanisms by Nanofiltration Membranes
NF270,NF,Ibuprofen,CC(C)Cc1ccc(cc1)C(C)C(O)=O,68.4,4.5,4.77778,20.0,1.0,0.5,206.284999999999,180,0.378,0.659,0.3727263864585965,0.42,5.2,-15.00305772116667,3.97,73.16,-0.2744427149870656,4.117479894104638,3.079565266522916,89.4737,Pharmaceutical Retention Mechanisms by Nanofiltration Membranes
NF270,NF,Ibuprofen,CC(C)Cc1ccc(cc1)C(C)C(O)=O,68.4,4.5,5.71111,20.0,1.0,0.5,206.284999999999,180,0.378,0.659,0.3727263864585965,0.42,5.2,-19.26820757590348,3.97,73.16,-0.7643853232666622,14.72833507667613,1.489936932453014,95.7237,Pharmaceutical Retention Mechanisms by Nanofiltration Membranes
NF270,NF,Ibuprofen,CC(C)Cc1ccc(cc1)C(C)C(O)=O,68.4,4.5,6.68889,20.0,1.0,0.5,206.284999999999,180,0.378,0.659,0.3727263864585965,0.42,5.2,-21.43711645916243,3.97,73.16,-0.9685772448195963,20.76350319689237,0.8274322663891702,98.3553,Pharmaceutical Retention Mechanisms by Nanofiltration Membranes
