Repository: RaghavGupta2006/MLresearchproject

# NF/RO性能的多模式融合框架：利用分子图进行高级预测建模和机理解释

## 项目介绍

本项目针对纳滤/反渗透聚酰胺膜对有机微污染物截留效率预测精度不足与机理解析不清的瓶颈，提出了一种基于梯度提升神经网络框架的多模态融合机器学习模型。通过系统整合膜结构参数、操作条件及污染物理化性质等传统表格数据，与分子的图结构、图像及指纹等多模态表征，构建了三种融合预测方案，实现了高精度预测并提供了分子层面的机理解释。

## 研究背景

纳滤/反渗透聚酰胺膜在水处理领域发挥着重要作用，但传统的经验模型和单一模态机器学习方法难以准确预测有机微污染物的截留效率，且无法从分子层面揭示截留机制。本研究通过多模态融合策略，突破了传统方法的局限性，为膜材料定向设计提供了理论依据与数据驱动的新路径。

## 主要贡献

- 提出了基于梯度提升神经网络框架的多模态融合机器学习模型
- 系统整合了表格数据、分子图结构、分子图像及分子指纹等多源数据
- 构建了三种融合预测方案，其中表格数据与分子图特征的融合模型（GB+Graph）预测性能最优
- 实现了高精度预测（R²达0.9014），显著优于纯表格数据基线模型（R² = 0.8494）
- 采用SHAP方法进行可解释性分析，从微观结构层面提供了超越传统描述符的机理解释
- 开发了原子级归因分析，自动识别关键官能团在分子-膜相互作用中的核心角色

File: data/processed/MemTrOC-Dataset.csv (part 6 of 14)
Name of Membranes,Type of Membranes,NAME of TrOCs,SMILEs,Pure water flux (L·m-2·h-1),Pressure (bar),pH,Temperature (oC),Filtration duration (h),TrOC concentration (mg/L),MW (Da),MWCO (Da),Min projection (nm),Max projection (nm),Molecular radius (nm),Pore radius (nm),pKa1 ,Zeta potential (mV),log Kow,Contact angle (°),Molecular charge,Charge product,log D ,TrOC Rejection (%),Reference
NF270,NF,Ibuprofen,CC(C)Cc1ccc(cc1)C(C)C(O)=O,68.4,4.5,8.02222,20.0,1.0,0.5,206.284999999999,180,0.378,0.659,0.3727263864585965,0.42,5.2,-24.82418663400168,3.97,73.16,-0.9984964200974173,24.78686148588083,0.7303589195320082,99.0132,Pharmaceutical Retention Mechanisms by Nanofiltration Membranes
NF270,NF,Ibuprofen,CC(C)Cc1ccc(cc1)C(C)C(O)=O,68.4,4.5,9.08889,20.0,1.0,0.5,206.284999999999,180,0.378,0.659,0.3727263864585965,0.42,5.2,-25.41180233590783,3.97,73.16,-0.9998708620426977,25.4085207076628,0.7258995158736412,100.0,Pharmaceutical Retention Mechanisms by Nanofiltration Membranes
NF270,NF,Ibuprofen,CC(C)Cc1ccc(cc1)C(C)C(O)=O,68.4,4.5,9.84444,20.0,1.0,0.5,206.284999999999,180,0.378,0.659,0.3727263864585965,0.42,5.2,-25.88973378807576,3.97,73.16,-0.9999773248508603,25.88914673450093,0.7255540952192217,100.0,Pharmaceutical Retention Mechanisms by Nanofiltration Membranes
NF270,NF,Ibuprofen,CC(C)Cc1ccc(cc1)C(C)C(O)=O,68.4,4.5,10.4,20.0,1.0,0.5,206.284999999999,180,0.378,0.659,0.3727263864585965,0.42,5.2,-26.24115936886646,3.97,73.16,-0.9999936904663657,26.24099379938881,0.7255009966609984,100.0,Pharmaceutical Retention Mechanisms by Nanofiltration Membranes
NF270,NF,Sulfamethoxazole,Cc1onc(N[S](=O)(=O)c2ccc(N)cc2)c1,68.4,4.5,3.04444,20.0,1.0,0.5,253.283,180,0.54,0.588,0.3153427582941809,0.42,1.6,2.3836229827822,0.89,73.16,0.03248415723598184,0.07742998376399701,0.908502477740555,24.34199999999998,Pharmaceutical Retention Mechanisms by Nanofiltration Membranes
NF270,NF,Sulfamethoxazole,Cc1onc(N[S](=O)(=O)c2ccc(N)cc2)c1,68.4,4.5,3.55556,20.0,1.0,0.5,253.283,180,0.54,0.588,0.3153427582941809,0.42,1.6,-3.421722924041369,0.89,73.16,0.003786629394954302,-0.01295679660556403,0.8921568060264856,25.98700000000002,Pharmaceutical Retention Mechanisms by Nanofiltration Membranes
NF270,NF,Sulfamethoxazole,Cc1onc(N[S](=O)(=O)c2ccc(N)cc2)c1,68.4,4.5,4.42222,20.0,1.0,0.5,253.283,180,0.54,0.588,0.3153427582941809,0.42,1.6,-11.96679704303182,0.89,73.16,-0.0511137595746057,0.611667986935631,0.8608863864961945,28.94799999999998,Pharmaceutical Retention Mechanisms by Nanofiltration Membranes
NF270,NF,Sulfamethoxazole,Cc1onc(N[S](=O)(=O)c2ccc(N)cc2)c1,68.4,4.5,5.55556,20.0,1.0,0.5,253.283,180,0.54,0.588,0.3153427582941809,0.42,1.6,-18.92316699745952,0.89,73.16,-0.5919085154535375,11.20078368514564,0.5528579879088553,43.75,Pharmaceutical Retention Mechanisms by Nanofiltration Membranes
NF270,NF,Sulfamethoxazole,Cc1onc(N[S](=O)(=O)c2ccc(N)cc2)c1,68.4,4.5,6.71111,20.0,1.0,0.5,253.283,180,0.54,0.588,0.3153427582941809,0.42,1.6,-21.48640480151553,0.89,73.16,-1.741435832650668,37.4171952361965,-0.1018951412577709,81.90800000000002,Pharmaceutical Retention Mechanisms by Nanofiltration Membranes
NF270,NF,Sulfamethoxazole,Cc1onc(N[S](=O)(=O)c2ccc(N)cc2)c1,68.4,4.5,8.44444,20.0,1.0,0.5,253.283,180,0.54,0.588,0.3153427582941809,0.42,1.6,-25.06399494228561,0.89,73.16,-1.994609371361286,49.99287919563476,-0.2460989058948305,98.356,Pharmaceutical Retention Mechanisms by Nanofiltration Membranes
NF270,NF,Sulfamethoxazole,Cc1onc(N[S](=O)(=O)c2ccc(N)cc2)c1,68.4,4.5,9.64444,20.0,1.0,0.5,253.283,180,0.54,0.588,0.3153427582941809,0.42,1.6,-25.76322159108868,0.89,73.16,-1.999659109063623,51.51766073344508,-0.2489751590404602,99.34199999999998,Pharmaceutical Retention Mechanisms by Nanofiltration Membranes
NF270,NF,Sulfamethoxazole,Cc1onc(N[S](=O)(=O)c2ccc(N)cc2)c1,68.4,4.5,10.3778,20.0,1.0,0.5,253.283,180,0.54,0.588,0.3153427582941809,0.42,1.6,-26.22711651500089,0.89,73.16,-1.999937004562579,52.45258084132463,-0.2491334440544838,99.34199999999998,Pharmaceutical Retention Mechanisms by Nanofiltration Membranes
NF90,NF,Carbamazepine,NC(=O)N1c2ccccc2C=Cc3ccccc13,50.88,6.0,3.13333,20.0,1.0,0.5,236.274,330,0.4480000000000001,0.576,0.3334516559578687,0.34,13.9,12.02243731053575,2.45,54.1,0.0,0.0,2.45,98.684,Pharmaceutical Retention Mechanisms by Nanofiltration Membranes
NF90,NF,Carbamazepine,NC(=O)N1c2ccccc2C=Cc3ccccc13,50.88,6.0,3.8,20.0,1.0,0.5,236.274,330,0.4480000000000001,0.576,0.3334516559578687,0.34,13.9,5.515928172092117,2.45,54.1,0.0,0.0,2.45,98.684,Pharmaceutical Retention Mechanisms by Nanofiltration Membranes
NF90,NF,Carbamazepine,NC(=O)N1c2ccccc2C=Cc3ccccc13,50.88,6.0,4.77778,20.0,1.0,0.5,236.274,330,0.4480000000000001,0.576,0.3334516559578687,0.34,13.9,-4.613653157086326,2.45,54.1,0.0,0.0,2.45,98.35499999999999,Pharmaceutical Retention Mechanisms by Nanofiltration Membranes
NF90,NF,Carbamazepine,NC(=O)N1c2ccccc2C=Cc3ccccc13,50.88,6.0,5.55556,20.0,1.0,0.5,236.274,330,0.4480000000000001,0.576,0.3334516559578687,0.34,13.9,-12.959225191867,2.45,54.1,0.0,0.0,2.45,97.69800000000001,Pharmaceutical Retention Mechanisms by Nanofiltration Membranes
NF90,NF,Carbamazepine,NC(=O)N1c2ccccc2C=Cc3ccccc13,50.88,6.0,6.24444,20.0,1.0,0.5,236.274,330,0.4480000000000001,0.576,0.3334516559578687,0.34,13.9,-20.35090106848985,2.45,54.1,0.0,0.0,2.45,97.69800000000001,Pharmaceutical Retention Mechanisms by Nanofiltration Membranes
NF90,NF,Carbamazepine,NC(=O)N1c2ccccc2C=Cc3ccccc13,50.88,6.0,7.4,20.0,1.0,0.5,236.274,330,0.4480000000000001,0.576,0.3334516559578687,0.34,13.9,-26.00627611854546,2.45,54.1,0.0,0.0,2.45,97.03999999999999,Pharmaceutical Retention Mechanisms by Nanofiltration Membranes
NF90,NF,Carbamazepine,NC(=O)N1c2ccccc2C=Cc3ccccc13,50.88,6.0,8.15556,20.0,1.0,0.5,236.274,330,0.4480000000000001,0.576,0.3334516559578687,0.34,13.9,-27.66103194767916,2.45,54.1,0.0,0.0,2.45,97.69800000000001,Pharmaceutical Retention Mechanisms by Nanofiltration Membranes
NF90,NF,Carbamazepine,NC(=O)N1c2ccccc2C=Cc3ccccc13,50.88,6.0,9.48889,20.0,1.0,0.5,236.274,330,0.4480000000000001,0.576,0.3334516559578687,0.34,13.9,-28.24303423797635,2.45,54.1,0.0,0.0,2.45,97.03999999999999,Pharmaceutical Retention Mechanisms by Nanofiltration Membranes
NF90,NF,Carbamazepine,NC(=O)N1c2ccccc2C=Cc3ccccc13,50.88,6.0,10.4667,20.0,1.0,0.5,236.274,330,0.4480000000000001,0.576,0.3334516559578687,0.34,13.9,-28.6466,2.45,54.1,0.0,0.0,2.45,96.382,Pharmaceutical Retention Mechanisms by Nanofiltration Membranes
NF90,NF,Ibuprofen,CC(C)Cc1ccc(cc1)C(C)C(O)=O,50.88,6.0,3.2,20.0,1.0,0.5,206.284999999999,330,0.378,0.659,0.3727263864585965,0.34,5.2,11.37175711754666,3.97,73.16,-0.009900990099009901,-0.1125916546291749,3.937876044804518,100.0,Pharmaceutical Retention Mechanisms by Nanofiltration Membranes
NF90,NF,Ibuprofen,CC(C)Cc1ccc(cc1)C(C)C(O)=O,50.88,6.0,4.22222,20.0,1.0,0.5,206.284999999999,330,0.378,0.659,0.3727263864585965,0.34,5.2,1.347500382015667,3.97,73.16,-0.09522690662526045,-0.1283182930557087,3.661034446934738,100.0,Pharmaceutical Retention Mechanisms by Nanofiltration Membranes
NF90,NF,Ibuprofen,CC(C)Cc1ccc(cc1)C(C)C(O)=O,50.88,6.0,5.26667,20.0,1.0,0.5,206.284999999999,330,0.378,0.659,0.3727263864585965,0.34,5.2,-9.859438227522602,3.97,73.16,-0.5383031444632296,5.307366600516388,2.223464964473251,100.0,Pharmaceutical Retention Mechanisms by Nanofiltration Membranes
NF90,NF,Ibuprofen,CC(C)Cc1ccc(cc1)C(C)C(O)=O,50.88,6.0,5.95556,20.0,1.0,0.5,206.284999999999,330,0.378,0.659,0.3727263864585965,0.34,5.2,-17.25122140405075,3.97,73.16,-0.8506541891698409,14.67482375565219,1.210035916966093,100.0,Pharmaceutical Retention Mechanisms by Nanofiltration Membranes
NF90,NF,Ibuprofen,CC(C)Cc1ccc(cc1)C(C)C(O)=O,50.88,6.0,6.93333,20.0,1.0,0.5,206.284999999999,330,0.378,0.659,0.3727263864585965,0.34,5.2,-24.12798876290909,3.97,73.16,-0.981856625087332,23.69022561689499,0.7843470584979739,100.0,Pharmaceutical Retention Mechanisms by Nanofiltration Membranes
NF90,NF,Ibuprofen,CC(C)Cc1ccc(cc1)C(C)C(O)=O,50.88,6.0,8.35556,20.0,1.0,0.5,206.284999999999,330,0.378,0.659,0.3727263864585965,0.34,5.2,-27.74833250947514,3.97,73.16,-0.9993015480082137,27.72895163136515,0.7277466663457695,100.0,Pharmaceutical Retention Mechanisms by Nanofiltration Membranes
NF90,NF,Ibuprofen,CC(C)Cc1ccc(cc1)C(C)C(O)=O,50.88,6.0,9.71111,20.0,1.0,0.5,206.284999999999,330,0.378,0.659,0.3727263864585965,0.34,5.2,-28.34003389218786,3.97,73.16,-0.9999691768788356,28.3391603638894,0.7255805314731356,100.0,Pharmaceutical Retention Mechanisms by Nanofiltration Membranes
NF90,NF,Ibuprofen,CC(C)Cc1ccc(cc1)C(C)C(O)=O,50.88,6.0,10.4222,20.0,1.0,0.5,206.284999999999,330,0.378,0.659,0.3727263864585965,0.34,5.2,-28.6466,3.97,73.16,-0.999994004886683,28.64642826038685,0.7254999765181558,100.0,Pharmaceutical Retention Mechanisms by Nanofiltration Membranes
NF90,NF,Sulfamethoxazole,Cc1onc(N[S](=O)(=O)c2ccc(N)cc2)c1,50.88,6.0,3.13333,20.0,1.0,0.5,253.283,330,0.54,0.588,0.3153427582941809,0.34,1.6,12.02243731053575,0.89,54.1,0.025743323645258,0.309497494689947,0.9046630023138383,97.36899999999997,Pharmaceutical Retention Mechanisms by Nanofiltration Membranes
NF90,NF,Sulfamethoxazole,Cc1onc(N[S](=O)(=O)c2ccc(N)cc2)c1,50.88,6.0,3.62222,20.0,1.0,0.5,253.283,330,0.54,0.588,0.3153427582941809,0.34,1.6,7.251010288630297,0.89,54.1,0.001052849532676995,0.007634222793820492,0.8905996869458855,97.36899999999997,Pharmaceutical Retention Mechanisms by Nanofiltration Membranes
NF90,NF,Sulfamethoxazole,Cc1onc(N[S](=O)(=O)c2ccc(N)cc2)c1,50.88,6.0,4.57778,20.0,1.0,0.5,253.283,330,0.54,0.588,0.3153427582941809,0.34,1.6,-2.467655050994452,0.89,54.1,-0.07404822205970357,0.1827254691827863,0.8478232684186818,97.36899999999997,Pharmaceutical Retention Mechanisms by Nanofiltration Membranes
NF90,NF,Sulfamethoxazole,Cc1onc(N[S](=O)(=O)c2ccc(N)cc2)c1,50.88,6.0,5.53333,20.0,1.0,0.5,253.283,330,0.54,0.588,0.3153427582941809,0.34,1.6,-12.7206975023749,0.89,54.1,-0.5693098843633047,7.242018824097631,0.5657298215746183,98.02699999999999,Pharmaceutical Retention Mechanisms by Nanofiltration Membranes
NF90,NF,Sulfamethoxazole,Cc1onc(N[S](=O)(=O)c2ccc(N)cc2)c1,50.88,6.0,6.55556,20.0,1.0,0.5,253.283,330,0.54,0.588,0.3153427582941809,0.34,1.6,-22.60751259272727,0.89,54.1,-1.647808701219855,37.25285596323345,-0.04856656318735808,100.0,Pharmaceutical Retention Mechanisms by Nanofiltration Membranes
NF90,NF,Sulfamethoxazole,Cc1onc(N[S](=O)(=O)c2ccc(N)cc2)c1,50.88,6.0,7.11111,20.0,1.0,0.5,253.283,330,0.54,0.588,0.3153427582941809,0.34,1.6,-24.84353063636364,0.89,54.1,-1.889328266407306,46.9375846686377,-0.1861324032467534,99.67099999999999,Pharmaceutical Retention Mechanisms by Nanofiltration Membranes
NF90,NF,Sulfamethoxazole,Cc1onc(N[S](=O)(=O)c2ccc(N)cc2)c1,50.88,6.0,8.57778,20.0,1.0,0.5,253.283,330,0.54,0.588,0.3153427582941809,0.34,1.6,-27.84533216368666,0.89,54.1,-1.996031972877728,55.58017329411913,-0.2469091978996506,100.0,Pharmaceutical Retention Mechanisms by Nanofiltration Membranes
NF90,NF,Sulfamethoxazole,Cc1onc(N[S](=O)(=O)c2ccc(N)cc2)c1,50.88,6.0,9.84444,20.0,1.0,0.5,253.283,330,0.54,0.588,0.3153427582941809,0.34,1.6,-28.39823281170915,0.89,54.1,-1.99978490033378,56.79035717301928,-0.2490468078186366,100.0,Pharmaceutical Retention Mechanisms by Nanofiltration Membranes
NF90,NF,Sulfamethoxazole,Cc1onc(N[S](=O)(=O)c2ccc(N)cc2)c1,50.88,6.0,10.4444,20.0,1.0,0.5,253.283,330,0.54,0.588,0.3153427582941809,0.34,1.6,-28.6466,0.89,54.1,-1.999945960561909,57.29165195383279,-0.249138545254341,100.0,Pharmaceutical Retention Mechanisms by Nanofiltration Membranes
NF200,NF,Acetaminophen,CC(=O)Nc1ccc(O)cc1,24.15,4.83,7.0,20.0,96.0,0.005,151.165,180,0.349,0.567,0.2518576668186564,0.31,9.5,-20.5,0.49,30.3,-0.003152309183260209,0.06462233825683428,0.49,22.0,Proposing nanofilltration as acceptable barrier for organic contaminants in water reuse
NF200,NF,Phenacetine,CCOc1ccc(NC(C)=O)cc1,24.15,4.83,7.0,20.0,96.0,0.005,179.219,180,0.345,0.6900000000000001,0.2902703986176511,0.31,14.57,-20.5,1.58,30.3,2.509131802630197e-05,-0.0005143720195391905,1.58,42.0,Proposing nanofilltration as acceptable barrier for organic contaminants in water reuse
NF200,NF,Metronidazole,Cc1ncc(n1CCO)[N+]([O-])=O,24.15,4.83,7.0,20.0,96.0,0.005,171.155999999999,180,0.468,0.475,0.2533133143692577,0.31,2.38,-20.5,-0.02,30.3,0.9996830677911888,-20.49350288971937,-0.02,46.0,Proposing nanofilltration as acceptable barrier for organic contaminants in water reuse
NF200,NF,Bisphenol A,CC(C)(c1ccc(O)cc1)c2ccc(O)cc2,24.15,4.83,7.0,20.0,96.0,0.005,228.291,180,0.453,0.562,0.3381552020183159,0.31,9.6,-20.5,3.32,30.3,-0.002505592667285735,0.05136464967935757,3.32,55.0,Proposing nanofilltration as acceptable barrier for organic contaminants in water reuse
NF200,NF,Caffeine,Cn1cnc2N(C)C(=O)N(C)C(=O)c12,24.15,4.83,7.0,20.0,96.0,0.005,194.193999999999,180,0.4440000000000001,0.503,0.3016073766829081,0.31,10.4,-20.5,-0.07,30.3,-0.0003979487443048762,0.008157949258249962,-0.07,70.0,Proposing nanofilltration as acceptable barrier for organic contaminants in water reuse
NF200,NF,Estrone,C[C@]12CC[C@H]3[C@@H](CCc4cc(O)ccc34)[C@@H]1CCC2=O,24.15,4.83,7.0,20.0,96.0,0.005,270.372,180,0.406,0.682,0.3667832440887863,0.31,10.25,-20.5,3.13,30.3,-0.0005620252751523289,0.01152151814062274,3.13,77.0,Proposing nanofilltration as acceptable barrier for organic contaminants in water reuse
NF200,NF,Carbamazepine,NC(=O)N1c2ccccc2C=Cc3ccccc13,24.15,4.83,7.0,20.0,96.0,0.005,236.274,180,0.4480000000000001,0.576,0.3334516559578687,0.31,13.9,-20.5,2.45,30.3,0.0,0.0,2.45,80.0,Proposing nanofilltration as acceptable barrier for organic contaminants in water reuse
NF200,NF,17β-Estradiol,C[C@]12CC[C@H]3[C@@H](CCc4cc(O)ccc34)[C@@H]1CC[C@@H]2O,24.15,4.83,7.0,20.0,96.0,0.005,272.388,180,0.402,0.73,0.3807542916588625,0.31,10.46,-20.5,4.01,30.3,-0.000346616665681558,0.007105641646471939,4.01,80.0,Proposing nanofilltration as acceptable barrier for organic contaminants in water reuse
NF200,NF,Sulfamethoxazole,Cc1onc(N[S](=O)(=O)c2ccc(N)cc2)c1,24.15,4.83,7.0,20.0,96.0,0.005,253.283,180,0.54,0.588,0.3153427582941809,0.31,1.6,-20.5,0.89,30.3,-1.859097133559606,38.11149123797193,-0.1689132136423285,84.0,Proposing nanofilltration as acceptable barrier for organic contaminants in water reuse
NF200,NF,Ibuprofen,CC(C)Cc1ccc(cc1)C(C)C(O)=O,24.15,4.83,7.0,20.0,96.0,0.005,206.284999999999,180,0.378,0.659,0.3727263864585965,0.31,5.2,-20.5,3.97,30.3,-0.9843983377581704,20.18016592404249,0.7761004222382355,89.0,Proposing nanofilltration as acceptable barrier for organic contaminants in water reuse
NF200,NF,17α-Ethynilestradiol,C[C@]12CC[C@H]3[C@@H](CCc4cc(O)ccc34)[C@@H]1CC[C@@]2(O)C#C,24.15,4.83,7.0,20.0,96.0,0.005,296.41,180,0.4440000000000001,0.72,0.3945213448379869,0.31,10.33,-20.5,3.67,30.3,-0.0004675164674062613,0.009584087581828358,3.67,89.0,Proposing nanofilltration as acceptable barrier for organic contaminants in water reuse
NF200,NF,Gemfibrozil,Cc1ccc(C)c(OCCCC(C)(C)C(O)=O)c1,24.15,4.83,7.0,20.0,96.0,0.005,250.337999999999,180,0.499,0.743,0.3884540064460517,0.31,4.5,-20.5,4.39,30.3,-0.9968476908167399,20.43537766174317,2.349371680725969,90.0,Proposing nanofilltration as acceptable barrier for organic contaminants in water reuse
NF200,NF,Fenoprofen,CC(C(O)=O)c1cccc(Oc2ccccc2)c1,24.15,4.83,7.0,20.0,96.0,0.005,242.274,180,0.428,0.649,0.3525630387405402,0.31,4.5,-20.5,3.1,30.3,-0.9968476908167399,20.43537766174317,0.851321182775655,91.0,Proposing nanofilltration as acceptable barrier for organic contaminants in water reuse
NF200,NF,Ketoprofen,CC(C(O)=O)c1cccc(c1)C(=O)c2ccccc2,24.15,4.83,7.0,20.0,96.0,0.005,254.285,180,0.437,0.658,0.360215085099329,0.31,3.98,-20.5,3.12,30.3,-0.9990459185546853,20.48044133037105,0.9016259658626078,91.0,Proposing nanofilltration as acceptable barrier for organic contaminants in water reuse
NF200,NF,Naproxen,COc1ccc2cc(ccc2c1)C(C)C(O)=O,24.15,4.83,7.0,20.0,96.0,0.005,230.262999999999,180,0.392,0.73,0.3324489960201268,0.31,4.84,-20.5,3.18,30.3,-0.9931284718841809,20.35913367362571,1.09862278971032,92.0,Proposing nanofilltration as acceptable barrier for organic contaminants in water reuse
NF90,NF,"1,4-Dioxane",C1COCCO1,23.4048,2.76,7.0,20.0,96.0,0.005,88.106,180,0.293,0.362,0.2083579725259492,0.34,14.0,-27.29,-0.27,54.1,0.0,0.0,-0.27,46.0,Proposing nanofilltration as acceptable barrier for organic contaminants in water reuse
NF90,NF,Metronidazole,Cc1ncc(n1CCO)[N+]([O-])=O,23.4048,2.76,7.0,20.0,96.0,0.005,171.155999999999,200,0.468,0.475,0.2533133143692577,0.34,2.38,-27.29,-0.02,54.1,0.9996830677911888,-27.28135092002154,-0.02,71.0,Proposing nanofilltration as acceptable barrier for organic contaminants in water reuse
NF90,NF,Phenacetine,CCOc1ccc(NC(C)=O)cc1,23.4048,2.76,7.0,20.0,96.0,0.005,179.219,200,0.345,0.6900000000000001,0.2902703986176511,0.34,14.57,-27.29,1.58,54.1,2.509131802630197e-05,-0.0006847420689377808,1.58,72.0,Proposing nanofilltration as acceptable barrier for organic contaminants in water reuse
NF90,NF,Acetaminophen,CC(=O)Nc1ccc(O)cc1,23.4048,2.76,7.0,20.0,96.0,0.005,151.165,200,0.349,0.567,0.2518576668186564,0.34,9.5,-27.29,0.49,54.1,-0.003152309183260209,0.0860265176111711,0.49,75.0,Proposing nanofilltration as acceptable barrier for organic contaminants in water reuse
NF90,NF,Bisphenol A,CC(C)(c1ccc(O)cc1)c2ccc(O)cc2,23.4048,2.76,7.0,20.0,96.0,0.005,228.291,200,0.453,0.562,0.3381552020183159,0.34,9.6,-27.29,3.32,54.1,-0.002505592667285735,0.06837762389022771,3.32,89.0,Proposing nanofilltration as acceptable barrier for organic contaminants in water reuse
NF90,NF,Caffeine,Cn1cnc2N(C)C(=O)N(C)C(=O)c12,23.4048,2.76,7.0,20.0,96.0,0.005,194.193999999999,200,0.4440000000000001,0.503,0.3016073766829081,0.34,10.4,-27.29,-0.07,54.1,-0.0003979487443048762,0.01086002123208007,-0.07,90.0,Proposing nanofilltration as acceptable barrier for organic contaminants in water reuse
NF90,NF,Carbamazepine,NC(=O)N1c2ccccc2C=Cc3ccccc13,23.4048,2.76,7.0,20.0,96.0,0.005,236.274,200,0.4480000000000001,0.576,0.3334516559578687,0.34,13.9,-27.29,2.45,54.1,0.0,0.0,2.45,90.0,Proposing nanofilltration as acceptable barrier for organic contaminants in water reuse
NF90,NF,17α-Ethynilestradiol,C[C@]12CC[C@H]3[C@@H](CCc4cc(O)ccc34)[C@@H]1CC[C@@]2(O)C#C,23.4048,2.76,7.0,20.0,96.0,0.005,296.41,200,0.4440000000000001,0.72,0.3945213448379869,0.34,10.33,-27.29,3.67,54.1,-0.0004675164674062613,0.01275852439551687,3.67,90.0,Proposing nanofilltration as acceptable barrier for organic contaminants in water reuse
NF90,NF,Estrone,C[C@]12CC[C@H]3[C@@H](CCc4cc(O)ccc34)[C@@H]1CCC2=O,23.4048,2.76,7.0,20.0,96.0,0.005,270.372,200,0.406,0.682,0.3667832440887863,0.34,10.25,-27.29,3.13,54.1,-0.0005620252751523289,0.01533766975890706,3.13,93.0,Proposing nanofilltration as acceptable barrier for organic contaminants in water reuse
NF90,NF,Fenoprofen,CC(C(O)=O)c1cccc(Oc2ccccc2)c1,23.4048,2.76,7.0,20.0,96.0,0.005,242.274,200,0.428,0.649,0.3525630387405402,0.34,4.5,-27.29,3.1,54.1,-0.9968476908167399,27.20397348238883,0.851321182775655,94.0,Proposing nanofilltration as acceptable barrier for organic contaminants in water reuse
NF90,NF,Naproxen,COc1ccc2cc(ccc2c1)C(C)C(O)=O,23.4048,2.76,7.0,20.0,96.0,0.005,230.262999999999,200,0.392,0.73,0.3324489960201268,0.34,4.84,-27.29,3.18,54.1,-0.9931284718841809,27.1024759977193,1.09862278971032,95.0,Proposing nanofilltration as acceptable barrier for organic contaminants in water reuse
NF90,NF,Ketoprofen,CC(C(O)=O)c1cccc(c1)C(=O)c2ccccc2,23.4048,2.76,7.0,20.0,96.0,0.005,254.285,200,0.437,0.658,0.360215085099329,0.34,3.98,-27.29,3.12,54.1,-0.9990459185546853,27.26396311735736,0.9016259658626078,95.0,Proposing nanofilltration as acceptable barrier for organic contaminants in water reuse
NF90,NF,Ibuprofen,CC(C)Cc1ccc(cc1)C(C)C(O)=O,23.4048,2.76,7.0,20.0,96.0,0.005,206.284999999999,200,0.378,0.659,0.3727263864585965,0.34,5.2,-27.29,3.97,54.1,-0.9843983377581704,26.86423063742047,0.7761004222382355,96.0,Proposing nanofilltration as acceptable barrier for organic contaminants in water reuse
NF90,NF,Gemfibrozil,Cc1ccc(C)c(OCCCC(C)(C)C(O)=O)c1,23.4048,2.76,7.0,20.0,96.0,0.005,250.337999999999,200,0.499,0.743,0.3884540064460517,0.34,4.5,-27.29,4.39,54.1,-0.9968476908167399,27.20397348238883,2.349371680725969,96.0,Proposing nanofilltration as acceptable barrier for organic contaminants in water reuse
NF90,NF,Sulfamethoxazole,Cc1onc(N[S](=O)(=O)c2ccc(N)cc2)c1,23.4048,2.76,7.0,20.0,96.0,0.005,253.283,200,0.54,0.588,0.3153427582941809,0.34,1.6,-27.29,0.89,54.1,-1.859097133559606,50.73476077484166,-0.1689132136423285,96.0,Proposing nanofilltration as acceptable barrier for organic contaminants in water reuse
NF90,NF,17β-Estradiol,C[C@]12CC[C@H]3[C@@H](CCc4cc(O)ccc34)[C@@H]1CC[C@@H]2O,23.4048,2.76,7.0,20.0,96.0,0.005,272.388,200,0.402,0.73,0.3807542916588625,0.34,10.46,-27.29,4.01,54.1,-0.000346616665681558,0.009459168806449718,4.01,96.0,Proposing nanofilltration as acceptable barrier for organic contaminants in water reuse
XLE,RO,2-Naphthol,Oc1ccc2ccccc2c1,43.0,5.0,7.0,20.0,24.0,0.1,144.172999999999,96,0.393,0.507,0.2462906478869039,0.3,9.51,-33.0,2.7,39.8,-0.003080774927825529,0.1016655726182425,2.7,57.0,Rejection of neutral endocrine disrupting compounds (EDCs) and pharmaceutical active compounds (PhACs) by RO membranes
XLE,RO,4-Phenylphenol,Oc1ccc(cc1)c2ccccc2,43.0,5.0,7.0,20.0,24.0,0.1,170.211,96,0.341,0.609,0.2733,0.3,9.5,-33.0,3.2,39.8,-0.003152309183260209,0.1040262030475869,3.2,61.0,Rejection of neutral endocrine disrupting compounds (EDCs) and pharmaceutical active compounds (PhACs) by RO membranes
XLE,RO,Caffeine,Cn1cnc2N(C)C(=O)N(C)C(=O)c12,43.0,5.0,7.0,20.0,24.0,0.1,194.193999999999,96,0.4440000000000001,0.503,0.3016073766829081,0.3,10.4,-33.0,-0.07,39.8,-0.0003979487443048762,0.01313230856206092,-0.07,70.0,Rejection of neutral endocrine disrupting compounds (EDCs) and pharmaceutical active compounds (PhACs) by RO membranes
XLE,RO,Sulfamethoxazole,Cc1onc(N[S](=O)(=O)c2ccc(N)cc2)c1,43.0,5.0,7.0,20.0,24.0,0.1,253.283,96,0.54,0.588,0.3153427582941809,0.3,1.6,-33.0,0.89,39.8,-1.859097133559606,61.35020540746702,-0.1689132136423285,70.0,Rejection of neutral endocrine disrupting compounds (EDCs) and pharmaceutical active compounds (PhACs) by RO membranes
XLE,RO,Phenacetine,CCOc1ccc(NC(C)=O)cc1,43.0,5.0,7.0,20.0,24.0,0.1,179.219,96,0.345,0.6900000000000001,0.2902703986176511,0.3,14.57,-33.0,1.58,39.8,2.509131802630197e-05,-0.0008280134948679651,1.58,74.0,Rejection of neutral endocrine disrupting compounds (EDCs) and pharmaceutical active compounds (PhACs) by RO membranes
XLE,RO,N-acetyl-L-cysteine,CC(=O)N[C@@H](CS)C(O)=O,43.0,5.0,7.0,20.0,24.0,0.1,163.198,96,0.474,0.607,0.2714601072050887,0.3,3.24,-33.0,-0.15,39.8,-0.8910278616814726,29.4039194354886,-0.6486985766217621,79.0,Rejection of neutral endocrine disrupting compounds (EDCs) and pharmaceutical active compounds (PhACs) by RO membranes
XLE,RO,Bisphenol A,CC(C)(c1ccc(O)cc1)c2ccc(O)cc2,43.0,5.0,7.0,20.0,24.0,0.1,228.291,96,0.453,0.562,0.3381552020183159,0.3,9.6,-33.0,3.32,39.8,-0.002505592667285735,0.08268455802042926,3.32,83.0,Rejection of neutral endocrine disrupting compounds (EDCs) and pharmaceutical active compounds (PhACs) by RO membranes
XLE,RO,17β-Estradiol,C[C@]12CC[C@H]3[C@@H](CCc4cc(O)ccc34)[C@@H]1CC[C@@H]2O,43.0,5.0,7.0,20.0,24.0,0.1,272.388,96,0.402,0.73,0.3807542916588625,0.3,10.46,-33.0,4.01,39.8,-0.000346616665681558,0.01143834996749141,4.01,83.0,Rejection of neutral endocrine disrupting compounds (EDCs) and pharmaceutical active compounds (PhACs) by RO membranes
XLE,RO,Primidone,CCC1(C(=O)NCNC1=O)c2ccccc2,43.0,5.0,7.0,20.0,24.0,0.1,218.256,96,0.417,0.54,0.3389517647396867,0.3,12.3,-33.0,0.91,39.8,0.002032565918411691,-0.06707467530758582,0.91,87.0,Rejection of neutral endocrine disrupting compounds (EDCs) and pharmaceutical active compounds (PhACs) by RO membranes
XLE,RO,Carbamazepine,NC(=O)N1c2ccccc2C=Cc3ccccc13,43.0,5.0,7.0,20.0,24.0,0.1,236.274,96,0.4480000000000001,0.576,0.3334516559578687,0.3,13.9,-33.0,2.45,39.8,0.0,0.0,2.45,91.0,Rejection of neutral endocrine disrupting compounds (EDCs) and pharmaceutical active compounds (PhACs) by RO membranes
ES20,RO,"2,3-Dichlorophenol",Oc1cccc(Cl)c1Cl,15.3,3.0,3.0,25.0,0.3333333333333333,10.0,163.003,100,0.39,0.424,0.245192050607168,0.4031806108897714,7.7,-6.0,2.84,47.0,-1.995222505046134e-05,0.000119713350302768,2.84,83.4286,Rejection of organic compounds by ultra-low pressure reverse osmosis membrane
ES20,RO,"2,3-Dichlorophenol",Oc1cccc(Cl)c1Cl,15.3,3.0,5.0,25.0,0.3333333333333333,10.0,163.003,100,0.39,0.424,0.245192050607168,0.4031806108897714,7.7,-6.0,2.84,47.0,-0.001991289170728318,0.01194773502436991,2.84,82.8571,Rejection of organic compounds by ultra-low pressure reverse osmosis membrane
ES20,RO,"2,3-Dichlorophenol",Oc1cccc(Cl)c1Cl,15.3,3.0,7.0,25.0,0.3333333333333333,10.0,163.003,100,0.39,0.424,0.245192050607168,0.4031806108897714,7.7,-6.0,2.84,47.0,-0.1663375308165618,0.9980251848993709,2.84,82.2857,Rejection of organic compounds by ultra-low pressure reverse osmosis membrane
ES20,RO,"2,3-Dichlorophenol",Oc1cccc(Cl)c1Cl,15.3,3.0,9.0,25.0,0.3333333333333333,10.0,163.003,100,0.39,0.424,0.245192050607168,0.4031806108897714,7.7,-6.0,2.84,47.0,-0.9522732789657962,5.713639673794777,2.84,94.8571,Rejection of organic compounds by ultra-low pressure reverse osmosis membrane
ES20,RO,"2,4,5-trichlorophenol",C1=C(C(=CC(=C1Cl)Cl)Cl)O,15.3,3.0,3.0,25.0,0.3333333333333333,10.0,195.924,100,0.364,0.458,0.252838177165097,0.4031806108897714,7.43,-6.0,3.72,47.0,0.0009618488921233104,-0.005771093352739862,3.72,92.5714,Rejection of organic compounds by ultra-low pressure reverse osmosis membrane
ES20,RO,"2,4,5-trichlorophenol",C1=C(C(=CC(=C1Cl)Cl)Cl)O,15.3,3.0,5.0,25.0,0.3333333333333333,10.0,195.924,100,0.364,0.458,0.252838177165097,0.4031806108897714,7.43,-6.0,3.72,47.0,-0.003691599781269223,0.02214959868761534,3.72,92.5714,Rejection of organic compounds by ultra-low pressure reverse osmosis membrane
ES20,RO,"2,4,5-trichlorophenol",C1=C(C(=CC(=C1Cl)Cl)Cl)O,15.3,3.0,7.0,25.0,0.3333333333333333,10.0,195.924,100,0.364,0.458,0.252838177165097,0.4031806108897714,7.43,-6.0,3.72,47.0,-0.2708899444403955,1.625339666642373,3.72,93.1429,Rejection of organic compounds by ultra-low pressure reverse osmosis membrane
ES20,RO,"2,4,5-trichlorophenol",C1=C(C(=CC(=C1Cl)Cl)Cl)O,15.3,3.0,9.0,25.0,0.3333333333333333,10.0,195.924,100,0.364,0.458,0.252838177165097,0.4031806108897714,7.43,-6.0,3.72,47.0,-0.973790100475385,5.842740602852309,3.72,96.5714,Rejection of organic compounds by ultra-low pressure reverse osmosis membrane
ES20,RO,"2,4-dichlorophenol",Oc1ccc(Cl)cc1Cl,15.3,3.0,3.0,25.0,0.3333333333333333,10.0,163.003,100,0.364,0.458,0.2530856912673352,0.4031806108897714,7.89,-6.0,3.06,47.0,-1.288232956037854e-05,7.729397736227123e-05,3.06,76.5714,Rejection of organic compounds by ultra-low pressure reverse osmosis membrane
ES20,RO,"2,4-dichlorophenol",Oc1ccc(Cl)cc1Cl,15.3,3.0,5.0,25.0,0.3333333333333333,10.0,163.003,100,0.364,0.458,0.2530856912673352,0.4031806108897714,7.89,-6.0,3.06,47.0,-0.001286592099997101,0.007719552599982605,3.06,75.4286,Rejection of organic compounds by ultra-low pressure reverse osmosis membrane
ES20,RO,"2,4-dichlorophenol",Oc1ccc(Cl)cc1Cl,15.3,3.0,7.0,25.0,0.3333333333333333,10.0,163.003,100,0.364,0.458,0.2530856912673352,0.4031806108897714,7.89,-6.0,3.06,47.0,-0.1141230574141505,0.6847383444849031,3.06,73.1429,Rejection of organic compounds by ultra-low pressure reverse osmosis membrane
ES20,RO,"2,4-dichlorophenol",Oc1ccc(Cl)cc1Cl,15.3,3.0,9.0,25.0,0.3333333333333333,10.0,163.003,100,0.364,0.458,0.2530856912673352,0.4031806108897714,7.89,-6.0,3.06,47.0,-0.9279668414961574,5.567801048976945,3.06,90.2857,Rejection of organic compounds by ultra-low pressure reverse osmosis membrane
ES20,RO,"2,4-Dinitrophenol",Oc1ccc(cc1[N+]([O-])=O)[N+]([O-])=O,15.3,3.0,3.0,25.0,0.3333333333333333,10.0,184.107,100,0.389,0.502,0.242011081734089,0.4031806108897714,4.09,-6.0,1.67,47.0,-0.07517277876028845,0.4510366725617307,1.499272516944928,69.697,Rejection of organic compounds by ultra-low pressure reverse osmosis membrane
ES20,RO,"2,4-Dinitrophenol",Oc1ccc(cc1[N+]([O-])=O)[N+]([O-])=O,15.3,3.0,5.0,25.0,0.3333333333333333,10.0,184.107,100,0.389,0.502,0.242011081734089,0.4031806108897714,4.09,-6.0,1.67,47.0,-0.8904506387229247,5.342703832337548,-0.3523330684465256,92.1212,Rejection of organic compounds by ultra-low pressure reverse osmosis membrane
ES20,RO,"2,4-Dinitrophenol",Oc1ccc(cc1[N+]([O-])=O)[N+]([O-])=O,15.3,3.0,7.0,25.0,0.3333333333333333,10.0,184.107,100,0.389,0.502,0.242011081734089,0.4031806108897714,4.09,-6.0,1.67,47.0,-0.998771242930637,5.992627457583822,-0.598343717838095,95.7576,Rejection of organic compounds by ultra-low pressure reverse osmosis membrane
ES20,RO,"2,4-Dinitrophenol",Oc1ccc(cc1[N+]([O-])=O)[N+]([O-])=O,15.3,3.0,9.0,25.0,0.3333333333333333,10.0,184.107,100,0.389,0.502,0.242011081734089,0.4031806108897714,4.09,-6.0,1.67,47.0,-0.9999876974636461,5.999926184781877,-0.6011064495622187,96.3636,Rejection of organic compounds by ultra-low pressure reverse osmosis membrane
ES20,RO,4-Chlorophenol,Oc1ccc(Cl)cc1,15.3,3.0,3.0,25.0,0.3333333333333333,10.0,128.558,100,0.339,0.457,0.2361982832942509,0.4031806108897714,9.41,-6.0,2.39,47.0,-3.890449936382143e-07,2.334269961829286e-06,2.39,52.0,Rejection of organic compounds by ultra-low pressure reverse osmosis membrane
ES20,RO,4-Chlorophenol,Oc1ccc(Cl)cc1,15.3,3.0,5.0,25.0,0.3333333333333333,10.0,128.558,100,0.339,0.457,0.2361982832942509,0.4031806108897714,9.41,-6.0,2.39,47.0,-3.890300099706168e-05,0.0002334180059823701,2.39,48.5714,Rejection of organic compounds by ultra-low pressure reverse osmosis membrane
ES20,RO,4-Chlorophenol,Oc1ccc(Cl)cc1,15.3,3.0,7.0,25.0,0.3333333333333333,10.0,128.558,100,0.339,0.457,0.2361982832942509,0.4031806108897714,9.41,-6.0,2.39,47.0,-0.003875374493625008,0.02325224696175004,2.39,52.0,Rejection of organic compounds by ultra-low pressure reverse osmosis membrane
ES20,RO,4-Chlorophenol,Oc1ccc(Cl)cc1,15.3,3.0,9.0,25.0,0.3333333333333333,10.0,128.558,100,0.339,0.457,0.2361982832942509,0.4031806108897714,9.41,-6.0,2.39,47.0,-0.280080994052848,1.680485964317088,2.39,62.8571,Rejection of organic compounds by ultra-low pressure reverse osmosis membrane
ES20,RO,Acetic acid,CC(O)=O,15.3,3.0,3.0,25.0,0.3333333333333333,10.0,60.052,100,0.275,0.327,0.1645091332997442,0.4031806108897714,4.76,-6.0,2.14,47.0,-0.01708117154679347,0.1024870292807608,2.096071680565682,34.1695,Rejection of organic compounds by ultra-low pressure reverse osmosis membrane
ES20,RO,Acetic acid,CC(O)=O,15.3,3.0,5.0,25.0,0.3333333333333333,10.0,60.052,100,0.275,0.327,0.1645091332997442,0.4031806108897714,4.76,-6.0,2.14,47.0,-0.634743335052317,3.808460010313902,0.507605646685477,66.7119,Rejection of organic compounds by ultra-low pressure reverse osmosis membrane
ES20,RO,Acetic acid,CC(O)=O,15.3,3.0,7.0,25.0,0.3333333333333333,10.0,60.052,100,0.275,0.327,0.1645091332997442,0.4031806108897714,4.76,-6.0,2.14,47.0,-0.9942785242829096,5.965671145697458,-0.4170251139817687,78.0339,Rejection of organic compounds by ultra-low pressure reverse osmosis membrane
ES20,RO,Acetic acid,CC(O)=O,15.3,3.0,9.0,25.0,0.3333333333333333,10.0,60.052,100,0.275,0.327,0.1645091332997442,0.4031806108897714,4.76,-6.0,2.14,47.0,-0.9999424593173869,5.999654755904322,-0.4315912780629696,99.5254,Rejection of organic compounds by ultra-low pressure reverse osmosis membrane
ES20,RO,Aniline,Nc1ccccc1,15.3,3.0,3.0,25.0,0.3333333333333333,10.0,93.1289999999999,100,0.341,0.406,0.2169204363700712,0.4031806108897714,4.6,-6.0,0.9,47.0,-0.02450336755033601,0.147020205302016,0.8936196706198093,98.7879,Rejection of organic compounds by ultra-low pressure reverse osmosis membrane
ES20,RO,Aniline,Nc1ccccc1,15.3,3.0,5.0,25.0,0.3333333333333333,10.0,93.1289999999999,100,0.341,0.406,0.2169204363700712,0.4031806108897714,4.6,-6.0,0.9,47.0,-0.7152527510491988,4.291516506295193,0.7137583280172899,73.3333,Rejection of organic compounds by ultra-low pressure reverse osmosis membrane
ES20,RO,Aniline,Nc1ccccc1,15.3,3.0,7.0,25.0,0.3333333333333333,10.0,93.1289999999999,100,0.341,0.406,0.2169204363700712,0.4031806108897714,4.6,-6.0,0.9,47.0,-0.9960347143808477,5.976208286285086,0.6406466870808997,72.1212,Rejection of organic compounds by ultra-low pressure reverse osmosis membrane
ES20,RO,Aniline,Nc1ccccc1,15.3,3.0,9.0,25.0,0.3333333333333333,10.0,93.1289999999999,100,0.341,0.406,0.2169204363700712,0.4031806108897714,4.6,-6.0,0.9,47.0,-0.9999601908677747,5.999761145206648,0.6396245486785214,66.0606,Rejection of organic compounds by ultra-low pressure reverse osmosis membrane
ES20,RO,Benzylalcohol,OCc1ccccc1,15.3,3.0,3.0,25.0,0.3333333333333333,10.0,108.139999999999,100,0.336,0.464,0.2340806887054741,0.4031806108897714,15.4,-6.0,1.1,47.0,-3.981071705533378e-13,2.388643023320027e-12,1.1,75.3614,Rejection of organic compounds by ultra-low pressure reverse osmosis membrane
ES20,RO,Benzylalcohol,OCc1ccccc1,15.3,3.0,5.0,25.0,0.3333333333333333,10.0,108.139999999999,100,0.336,0.464,0.2340806887054741,0.4031806108897714,15.4,-6.0,1.1,47.0,-3.981071705376469e-11,2.388643023225881e-10,1.1,77.3042,Rejection of organic compounds by ultra-low pressure reverse osmosis membrane
ES20,RO,Benzylalcohol,OCc1ccccc1,15.3,3.0,7.0,25.0,0.3333333333333333,10.0,108.139999999999,100,0.336,0.464,0.2340806887054741,0.4031806108897714,15.4,-6.0,1.1,47.0,-3.981071689686035e-09,2.388643013811621e-08,1.1,78.268,Rejection of organic compounds by ultra-low pressure reverse osmosis membrane
ES20,RO,Benzylalcohol,OCc1ccccc1,15.3,3.0,9.0,25.0,0.3333333333333333,10.0,108.139999999999,100,0.336,0.464,0.2340806887054741,0.4031806108897714,15.4,-6.0,1.1,47.0,-3.9810701206424e-07,2.38864207238544e-06,1.1,85.0301,Rejection of organic compounds by ultra-low pressure reverse osmosis membrane
ES20,RO,Ethanol,CCO,15.3,3.0,3.0,25.0,0.3333333333333333,10.0,46.069,100,0.256,0.323,0.1660514265336832,0.4031806108897714,15.9,-6.0,-0.31,47.0,-1.258925411794003e-13,7.553552470764016e-13,-0.31,33.6445,Rejection of organic compounds by ultra-low pressure reverse osmosis membrane
ES20,RO,Ethanol,CCO,15.3,3.0,5.0,25.0,0.3333333333333333,10.0,46.069,100,0.256,0.323,0.1660514265336832,0.4031806108897714,15.9,-6.0,-0.31,47.0,-1.258925411778315e-11,7.55355247066989e-11,-0.31,31.747,Rejection of organic compounds by ultra-low pressure reverse osmosis membrane
ES20,RO,Ethanol,CCO,15.3,3.0,7.0,25.0,0.3333333333333333,10.0,46.069,100,0.256,0.323,0.1660514265336832,0.4031806108897714,15.9,-6.0,-0.31,47.0,-1.258925410209269e-09,7.553552461255615e-09,-0.31,33.9909,Rejection of organic compounds by ultra-low pressure reverse osmosis membrane
ES20,RO,Ethanol,CCO,15.3,3.0,9.0,25.0,0.3333333333333333,10.0,46.069,100,0.256,0.323,0.1660514265336832,0.4031806108897714,15.9,-6.0,-0.31,47.0,-1.258925253304866e-07,7.553551519829196e-07,-0.31,37.4398,Rejection of organic compounds by ultra-low pressure reverse osmosis membrane
ES20,RO,Ethylene glycol,OCCO,15.3,3.0,3.0,25.0,0.3333333333333333,10.0,62.068,100,0.256,0.375,0.161535170327908,0.4031806108897714,15.1,-6.0,-1.36,47.0,-7.943282347236493e-13,4.765969408341896e-12,-1.36,45.8434,Rejection of organic compounds by ultra-low pressure reverse osmosis membrane
ES20,RO,Ethylene glycol,OCCO,15.3,3.0,5.0,25.0,0.3333333333333333,10.0,62.068,100,0.256,0.375,0.161535170327908,0.4031806108897714,15.1,-6.0,-1.36,47.0,-7.943282346611834e-11,4.765969407967101e-10,-1.36,47.5602,Rejection of organic compounds by ultra-low pressure reverse osmosis membrane
ES20,RO,Ethylene glycol,OCCO,15.3,3.0,7.0,25.0,0.3333333333333333,10.0,62.068,100,0.256,0.375,0.161535170327908,0.4031806108897714,15.1,-6.0,-1.36,47.0,-7.943282284147075e-09,4.765969370488245e-08,-1.36,43.8554,Rejection of organic compounds by ultra-low pressure reverse osmosis membrane
ES20,RO,Ethylene glycol,OCCO,15.3,3.0,9.0,25.0,0.3333333333333333,10.0,62.068,100,0.256,0.375,0.161535170327908,0.4031806108897714,15.1,-6.0,-1.36,47.0,-7.943276037674379e-07,4.765965622604628e-06,-1.36,37.5151,Rejection of organic compounds by ultra-low pressure reverse osmosis membrane
ES20,RO,Glucose,OC[C@@H](O)[C@@H](O)[C@H](O)[C@@H](O)C=O,15.3,3.0,3.0,25.0,0.3333333333333333,10.0,180.156,100,0.401,0.481,0.2515616313767203,0.4031806108897714,12.45,-6.0,-3.24,47.0,-3.548133891076822e-10,2.128880334646093e-09,-3.24,95.5422,Rejection of organic compounds by ultra-low pressure reverse osmosis membrane
ES20,RO,Glucose,OC[C@@H](O)[C@@H](O)[C@H](O)[C@@H](O)C=O,15.3,3.0,5.0,25.0,0.3333333333333333,10.0,180.156,100,0.401,0.481,0.2515616313767203,0.4031806108897714,12.45,-6.0,-3.24,47.0,-3.548133766443218e-08,2.128880259865931e-07,-3.24,96.5813,Rejection of organic compounds by ultra-low pressure reverse osmosis membrane
ES20,RO,Glucose,OC[C@@H](O)[C@@H](O)[C@H](O)[C@@H](O)C=O,15.3,3.0,7.0,25.0,0.3333333333333333,10.0,180.156,100,0.401,0.481,0.2515616313767203,0.4031806108897714,12.45,-6.0,-3.24,47.0,-3.548121303126307e-06,2.128872781875784e-05,-3.24,94.4578,Rejection of organic compounds by ultra-low pressure reverse osmosis membrane
ES20,RO,Glucose,OC[C@@H](O)[C@@H](O)[C@H](O)[C@@H](O)C=O,15.3,3.0,9.0,25.0,0.3333333333333333,10.0,180.156,100,0.401,0.481,0.2515616313767203,0.4031806108897714,12.45,-6.0,-3.24,47.0,-0.0003546875413449123,0.002128125248069474,-3.24,96.6264,Rejection of organic compounds by ultra-low pressure reverse osmosis membrane
ES20,RO,Methanol,CO,15.3,3.0,3.0,25.0,0.3333333333333333,10.0,32.042,100,0.218,0.259,0.1314571764816764,0.4031806108897714,15.3,-6.0,-0.77,47.0,-5.011872336270194e-13,3.007123401762117e-12,-0.77,23.1024,Rejection of organic compounds by ultra-low pressure reverse osmosis membrane
ES20,RO,Methanol,CO,15.3,3.0,5.0,25.0,0.3333333333333333,10.0,32.042,100,0.218,0.259,0.1314571764816764,0.4031806108897714,15.3,-6.0,-0.77,47.0,-5.011872336021511e-11,3.007123401612907e-10,-0.77,23.6898,Rejection of organic compounds by ultra-low pressure reverse osmosis membrane
ES20,RO,Methanol,CO,15.3,3.0,7.0,25.0,0.3333333333333333,10.0,32.042,100,0.218,0.259,0.1314571764816764,0.4031806108897714,15.3,-6.0,-0.77,47.0,-5.011872311153847e-09,3.007123386692308e-08,-0.77,17.5754,Rejection of organic compounds by ultra-low pressure reverse osmosis membrane
ES20,RO,Methanol,CO,15.3,3.0,9.0,25.0,0.3333333333333333,10.0,32.042,100,0.218,0.259,0.1314571764816764,0.4031806108897714,15.3,-6.0,-0.77,47.0,-5.011869824387532e-07,3.007121894632519e-06,-0.77,24.5633,Rejection of organic compounds by ultra-low pressure reverse osmosis membrane
ES20,RO,o-Nitrophenol,Oc1ccccc1[N+]([O-])=O,15.3,3.0,3.0,25.0,0.3333333333333333,10.0,139.109999999999,100,0.376,0.434,0.2196209857210945,0.4031806108897714,7.23,-6.0,1.79,47.0,-5.888089837121601e-05,0.0003532853902272961,1.79,58.7879,Rejection of organic compounds by ultra-low pressure reverse osmosis membrane
ES20,RO,o-Nitrophenol,Oc1ccccc1[N+]([O-])=O,15.3,3.0,5.0,25.0,0.3333333333333333,10.0,139.109999999999,100,0.376,0.434,0.2196209857210945,0.4031806108897714,7.23,-6.0,1.79,47.0,-0.005853965847078673,0.03512379508247204,1.79,44.8485,Rejection of organic compounds by ultra-low pressure reverse osmosis membrane
ES20,RO,o-Nitrophenol,Oc1ccccc1[N+]([O-])=O,15.3,3.0,7.0,25.0,0.3333333333333333,10.0,139.109999999999,100,0.376,0.434,0.2196209857210945,0.4031806108897714,7.23,-6.0,1.79,47.0,-0.3706114527824975,2.223668716694985,1.79,80.6061,Rejection of organic compounds by ultra-low pressure reverse osmosis membrane
ES20,RO,o-Nitrophenol,Oc1ccccc1[N+]([O-])=O,15.3,3.0,9.0,25.0,0.3333333333333333,10.0,139.109999999999,100,0.376,0.434,0.2196209857210945,0.4031806108897714,7.23,-6.0,1.79,47.0,-0.9833011506249288,5.899806903749573,1.79,92.7273,Rejection of organic compounds by ultra-low pressure reverse osmosis membrane
ES20,RO,Pentachlorophenol,Oc1c(Cl)c(Cl)c(Cl)c(Cl)c1Cl,15.3,3.0,3.0,25.0,0.3333333333333333,10.0,266.337999999999,100,0.454,0.484,0.2741369962397561,0.4031806108897714,4.7,-6.0,5.12,47.0,-0.01956230387257951,0.117373823235477,5.080750665578084,81.7143,Rejection of organic compounds by ultra-low pressure reverse osmosis membrane
ES20,RO,Pentachlorophenol,Oc1c(Cl)c(Cl)c(Cl)c(Cl)c1Cl,15.3,3.0,5.0,25.0,0.3333333333333333,10.0,266.337999999999,100,0.454,0.484,0.2741369962397561,0.4031806108897714,4.7,-6.0,5.12,47.0,-0.666139424583122,3.996836547498732,3.78347393346989,85.1429,Rejection of organic compounds by ultra-low pressure reverse osmosis membrane
