Repository: RaghavGupta2006/MLresearchproject

# NF/RO性能的多模式融合框架：利用分子图进行高级预测建模和机理解释

## 项目介绍

本项目针对纳滤/反渗透聚酰胺膜对有机微污染物截留效率预测精度不足与机理解析不清的瓶颈，提出了一种基于梯度提升神经网络框架的多模态融合机器学习模型。通过系统整合膜结构参数、操作条件及污染物理化性质等传统表格数据，与分子的图结构、图像及指纹等多模态表征，构建了三种融合预测方案，实现了高精度预测并提供了分子层面的机理解释。

## 研究背景

纳滤/反渗透聚酰胺膜在水处理领域发挥着重要作用，但传统的经验模型和单一模态机器学习方法难以准确预测有机微污染物的截留效率，且无法从分子层面揭示截留机制。本研究通过多模态融合策略，突破了传统方法的局限性，为膜材料定向设计提供了理论依据与数据驱动的新路径。

## 主要贡献

- 提出了基于梯度提升神经网络框架的多模态融合机器学习模型
- 系统整合了表格数据、分子图结构、分子图像及分子指纹等多源数据
- 构建了三种融合预测方案，其中表格数据与分子图特征的融合模型（GB+Graph）预测性能最优
- 实现了高精度预测（R²达0.9014），显著优于纯表格数据基线模型（R² = 0.8494）
- 采用SHAP方法进行可解释性分析，从微观结构层面提供了超越传统描述符的机理解释
- 开发了原子级归因分析，自动识别关键官能团在分子-膜相互作用中的核心角色

File: data/processed/MemTrOC-Dataset.csv (part 7 of 14)
Name of Membranes,Type of Membranes,NAME of TrOCs,SMILEs,Pure water flux (L·m-2·h-1),Pressure (bar),pH,Temperature (oC),Filtration duration (h),TrOC concentration (mg/L),MW (Da),MWCO (Da),Min projection (nm),Max projection (nm),Molecular radius (nm),Pore radius (nm),pKa1 ,Zeta potential (mV),log Kow,Contact angle (°),Molecular charge,Charge product,log D ,TrOC Rejection (%),Reference
ES20,RO,Pentachlorophenol,Oc1c(Cl)c(Cl)c(Cl)c(Cl)c1Cl,15.3,3.0,7.0,25.0,0.3333333333333333,10.0,266.337999999999,100,0.454,0.484,0.2741369962397561,0.4031806108897714,4.7,-6.0,5.12,47.0,-0.9950131212633121,5.970078727579873,3.123629684671276,98.2857,Rejection of organic compounds by ultra-low pressure reverse osmosis membrane
ES20,RO,Pentachlorophenol,Oc1c(Cl)c(Cl)c(Cl)c(Cl)c1Cl,15.3,3.0,9.0,25.0,0.3333333333333333,10.0,266.337999999999,100,0.454,0.484,0.2741369962397561,0.4031806108897714,4.7,-6.0,5.12,47.0,-0.9999498837883978,5.999699302730386,3.113724683472503,97.7143,Rejection of organic compounds by ultra-low pressure reverse osmosis membrane
ES20,RO,p-Nitrophenol,Oc1ccc(cc1)[N+]([O-])=O,15.3,3.0,3.0,25.0,0.3333333333333333,10.0,139.109999999999,100,0.342,0.468,0.219181450465248,0.4031806108897714,7.15,-6.0,1.91,47.0,-7.07895669208657e-05,0.0004247374015251942,1.91,45.4545,Rejection of organic compounds by ultra-low pressure reverse osmosis membrane
ES20,RO,p-Nitrophenol,Oc1ccc(cc1)[N+]([O-])=O,15.3,3.0,5.0,25.0,0.3333333333333333,10.0,139.109999999999,100,0.342,0.468,0.219181450465248,0.4031806108897714,7.15,-6.0,1.91,47.0,-0.00702969143963923,0.04217814863783538,1.91,46.0606,Rejection of organic compounds by ultra-low pressure reverse osmosis membrane
ES20,RO,p-Nitrophenol,Oc1ccc(cc1)[N+]([O-])=O,15.3,3.0,7.0,25.0,0.3333333333333333,10.0,139.109999999999,100,0.342,0.468,0.219181450465248,0.4031806108897714,7.15,-6.0,1.91,47.0,-0.4145013213281903,2.487007927969142,1.91,79.3939,Rejection of organic compounds by ultra-low pressure reverse osmosis membrane
ES20,RO,p-Nitrophenol,Oc1ccc(cc1)[N+]([O-])=O,15.3,3.0,9.0,25.0,0.3333333333333333,10.0,139.109999999999,100,0.342,0.468,0.219181450465248,0.4031806108897714,7.15,-6.0,1.91,47.0,-0.9860713716585464,5.916428229951278,1.91,96.3636,Rejection of organic compounds by ultra-low pressure reverse osmosis membrane
ES20,RO,Triethylene glycol,OCCOCCOCCO,15.3,3.0,3.0,25.0,0.3333333333333333,10.0,150.174,100,0.317,0.739,0.2723664263557727,0.4031806108897714,14.06,-6.0,-1.98,47.0,-8.709635899484909e-12,5.225781539690945e-11,-1.98,89.6687,Rejection of organic compounds by ultra-low pressure reverse osmosis membrane
ES20,RO,Triethylene glycol,OCCOCCOCCO,15.3,3.0,5.0,25.0,0.3333333333333333,10.0,150.174,100,0.317,0.739,0.2723664263557727,0.4031806108897714,14.06,-6.0,-1.98,47.0,-8.709635891975011e-10,5.225781535185007e-09,-1.98,91.3102,Rejection of organic compounds by ultra-low pressure reverse osmosis membrane
ES20,RO,Triethylene glycol,OCCOCCOCCO,15.3,3.0,7.0,25.0,0.3333333333333333,10.0,150.174,100,0.317,0.739,0.2723664263557727,0.4031806108897714,14.06,-6.0,-1.98,47.0,-8.709635140983266e-08,5.22578108458996e-07,-1.98,91.3705,Rejection of organic compounds by ultra-low pressure reverse osmosis membrane
ES20,RO,Triethylene glycol,OCCOCCOCCO,15.3,3.0,9.0,25.0,0.3333333333333333,10.0,150.174,100,0.317,0.739,0.2723664263557727,0.4031806108897714,14.06,-6.0,-1.98,47.0,-8.70956004246398e-06,5.225736025478388e-05,-1.98,88.5692,Rejection of organic compounds by ultra-low pressure reverse osmosis membrane
ES20,RO,Urea,NC(N)=O,15.3,3.0,3.0,25.0,0.3333333333333333,10.0,60.056,100,0.287,0.319,0.1427714850451199,0.4031806108897714,0.1,-6.0,-2.11,47.0,-0.9987426574886448,5.992455944931868,-3.732960119075583,33.7198,Rejection of organic compounds by ultra-low pressure reverse osmosis membrane
ES20,RO,Urea,NC(N)=O,15.3,3.0,5.0,25.0,0.3333333333333333,10.0,60.056,100,0.287,0.319,0.1427714850451199,0.4031806108897714,0.1,-6.0,-2.11,47.0,-0.9999874109043695,5.999924465426217,-3.734982847489812,31.0693,Rejection of organic compounds by ultra-low pressure reverse osmosis membrane
ES20,RO,Urea,NC(N)=O,15.3,3.0,7.0,25.0,0.3333333333333333,10.0,60.056,100,0.287,0.319,0.1427714850451199,0.4031806108897714,0.1,-6.0,-2.11,47.0,-0.9999998741074746,5.999999244644847,-3.735003100236046,29.8494,Rejection of organic compounds by ultra-low pressure reverse osmosis membrane
ES20,RO,Urea,NC(N)=O,15.3,3.0,9.0,25.0,0.3333333333333333,10.0,60.056,100,0.287,0.319,0.1427714850451199,0.4031806108897714,0.1,-6.0,-2.11,47.0,-0.9999999987410746,5.999999992446448,-3.735003302766058,26.8976,Rejection of organic compounds by ultra-low pressure reverse osmosis membrane
ESNA,RO,2-Naphthol,Oc1ccc2ccccc2c1,27.14,5.52,8.0,22.0,8.0,0.1,144.172999999999,96,0.393,0.507,0.2462906478869039,0.4031806108897714,9.51,-11.0,2.7,47.3,-0.02997658915951602,0.3297424807546763,2.7,11.971197,"Rejection of organic micropollutants (disinfection by-products, endocrine disrupting compounds, and pharmaceutically active compounds) by NF/RO membranes"
ESNA,RO,2-Naphthol,Oc1ccc2ccccc2c1,27.14,5.52,8.0,22.0,20.72983333333333,0.1,144.172999999999,96,0.393,0.507,0.2462906478869039,0.4031806108897714,9.51,-11.0,2.7,47.3,-0.02997658915951602,0.3297424807546763,2.7,66.79667900000001,"Rejection of organic micropollutants (disinfection by-products, endocrine disrupting compounds, and pharmaceutically active compounds) by NF/RO membranes"
ESNA,RO,2-Naphthol,Oc1ccc2ccccc2c1,27.14,5.52,8.0,22.0,6.710833333333333,0.1,144.172999999999,96,0.393,0.507,0.2462906478869039,0.4031806108897714,9.51,-11.0,2.7,47.3,-0.02997658915951602,0.3297424807546763,2.7,80.268026,"Rejection of organic micropollutants (disinfection by-products, endocrine disrupting compounds, and pharmaceutically active compounds) by NF/RO membranes"
ESNA,RO,2-Naphthol,Oc1ccc2ccccc2c1,27.14,5.52,8.0,22.0,4.712000000000001,0.1,144.172999999999,96,0.393,0.507,0.2462906478869039,0.4031806108897714,9.51,-11.0,2.7,47.3,-0.02997658915951602,0.3297424807546763,2.7,84.778477,"Rejection of organic micropollutants (disinfection by-products, endocrine disrupting compounds, and pharmaceutically active compounds) by NF/RO membranes"
ESNA,RO,2-Naphthol,Oc1ccc2ccccc2c1,27.14,5.52,8.0,22.0,2.801333333333333,0.1,144.172999999999,96,0.393,0.507,0.2462906478869039,0.4031806108897714,9.51,-11.0,2.7,47.3,-0.02997658915951602,0.3297424807546763,2.7,90.009,"Rejection of organic micropollutants (disinfection by-products, endocrine disrupting compounds, and pharmaceutically active compounds) by NF/RO membranes"
ESNA,RO,2-Naphthol,Oc1ccc2ccccc2c1,27.14,5.52,8.0,22.0,5.1115,0.1,144.172999999999,96,0.393,0.507,0.2462906478869039,0.4031806108897714,9.51,-11.0,2.7,47.3,-0.02997658915951602,0.3297424807546763,2.7,94.299429,"Rejection of organic micropollutants (disinfection by-products, endocrine disrupting compounds, and pharmaceutically active compounds) by NF/RO membranes"
ESNA,RO,2-Naphthol,Oc1ccc2ccccc2c1,27.14,5.52,8.0,22.0,0.7556666666666667,0.1,144.172999999999,96,0.393,0.507,0.2462906478869039,0.4031806108897714,9.51,-11.0,2.7,47.3,-0.02997658915951602,0.3297424807546763,2.7,97.629762,"Rejection of organic micropollutants (disinfection by-products, endocrine disrupting compounds, and pharmaceutically active compounds) by NF/RO membranes"
ESNA,RO,Phenacetine,CCOc1ccc(NC(C)=O)cc1,27.14,5.52,8.0,22.0,8.0,0.0001,179.219,200,0.345,0.6900000000000001,0.2902703986176511,0.4031806108897714,14.57,-11.0,1.58,47.3,2.242726714004387e-06,-2.466999385404825e-05,1.58,14.0,"Rejection of organic micropollutants (disinfection by-products, endocrine disrupting compounds, and pharmaceutically active compounds) by NF/RO membranes"
ESNA,RO,Phenacetine,CCOc1ccc(NC(C)=O)cc1,27.14,5.52,8.0,22.0,8.0,0.1,179.219,96,0.345,0.6900000000000001,0.2902703986176511,0.4031806108897714,14.57,-11.0,1.58,47.3,2.242726714004387e-06,-2.466999385404825e-05,1.58,19.0,"Rejection of organic micropollutants (disinfection by-products, endocrine disrupting compounds, and pharmaceutically active compounds) by NF/RO membranes"
ESNA,RO,Bisphenol A,CC(C)(c1ccc(O)cc1)c2ccc(O)cc2,27.14,5.52,8.0,22.0,8.0,0.1,228.291,96,0.453,0.562,0.3381552020183159,0.4031806108897714,9.6,-11.0,3.32,47.3,-0.02450336755033601,0.2695370430536961,3.32,45.0,"Rejection of organic micropollutants (disinfection by-products, endocrine disrupting compounds, and pharmaceutically active compounds) by NF/RO membranes"
ESNA,RO,Primidone,CCC1(C(=O)NCNC1=O)c2ccccc2,27.14,5.52,8.0,22.0,8.0,0.0001,218.256,200,0.417,0.54,0.3389517647396867,0.4031806108897714,12.3,-11.0,0.91,47.3,0.0001540159060116999,-0.001694174966128699,0.91,72.0,"Rejection of organic micropollutants (disinfection by-products, endocrine disrupting compounds, and pharmaceutically active compounds) by NF/RO membranes"
ESNA,RO,Primidone,CCC1(C(=O)NCNC1=O)c2ccccc2,27.14,5.52,8.0,22.0,8.0,0.1,218.256,96,0.417,0.54,0.3389517647396867,0.4031806108897714,12.3,-11.0,0.91,47.3,0.0001540159060116999,-0.001694174966128699,0.91,87.0,"Rejection of organic micropollutants (disinfection by-products, endocrine disrupting compounds, and pharmaceutically active compounds) by NF/RO membranes"
ESNA,RO,Dichloroacetic acid,OC(=O)C(Cl)Cl,27.14,5.52,8.0,22.0,24.0,0.1,128.942,200,0.308,0.347,0.2043171378419203,0.4031806108897714,1.26,-11.0,0.92,47.3,-0.9999998180299472,10.99999799832942,-2.785109392799795,91.0,"Rejection of organic micropollutants (disinfection by-products, endocrine disrupting compounds, and pharmaceutically active compounds) by NF/RO membranes"
ESNA,RO,Salicylic acid,OC(=O)c1ccccc1O,27.14,5.52,8.0,22.0,24.0,0.1,138.121999999999,200,0.356,0.473,0.2233785451050889,0.4031806108897714,2.98,-11.0,2.26,47.3,0.5834965145683255,-6.41846166025158,0.5264537347919747,92.0,"Rejection of organic micropollutants (disinfection by-products, endocrine disrupting compounds, and pharmaceutically active compounds) by NF/RO membranes"
ESNA,RO,9-Anthracenecarboxylic acid,OC(=O)c1c2ccccc2cc3ccccc13,27.14,5.52,8.0,22.0,24.0,0.1,222.243,200,0.483,0.579,0.3029859936493605,0.4031806108897714,3.49,-11.0,3.85,47.3,-0.999969098000638,10.99966007800702,1.933092793546948,93.0,"Rejection of organic micropollutants (disinfection by-products, endocrine disrupting compounds, and pharmaceutically active compounds) by NF/RO membranes"
ESNA,RO,Diclofenac,OC(=O)Cc1ccccc1Nc2c(Cl)cccc2Cl,27.14,5.52,8.0,22.0,24.0,0.1,296.153,200,0.462,0.634,0.3476931977505725,0.4031806108897714,4.15,-11.0,4.51,47.3,-0.9998587661953429,10.99844642814877,2.186975620725377,93.0,"Rejection of organic micropollutants (disinfection by-products, endocrine disrupting compounds, and pharmaceutically active compounds) by NF/RO membranes"
ESNA,RO,Trichloroacetic acid,OC(=O)C(Cl)(Cl)Cl,27.14,5.52,8.0,22.0,24.0,0.1,163.387,96,0.317,0.385,0.2311309197868325,0.4031806108897714,0.51,-11.0,1.33,47.3,-0.9999999676406354,10.99999964404699,-2.225018328059951,92.96929599999999,"Rejection of organic micropollutants (disinfection by-products, endocrine disrupting compounds, and pharmaceutically active compounds) by NF/RO membranes"
ESNA,RO,Trichloroacetic acid,OC(=O)C(Cl)(Cl)Cl,27.14,5.52,8.0,22.0,24.0,0.1,163.387,200,0.317,0.385,0.2311309197868325,0.4031806108897714,0.51,-11.0,1.33,47.3,-0.9999999676406354,10.99999964404699,-2.225018328059951,94.0,"Rejection of organic micropollutants (disinfection by-products, endocrine disrupting compounds, and pharmaceutically active compounds) by NF/RO membranes"
ESNA,RO,Trichloroacetic acid,OC(=O)C(Cl)(Cl)Cl,27.14,5.52,8.0,22.0,8.0,0.1,163.387,96,0.317,0.385,0.2311309197868325,0.4031806108897714,0.51,-11.0,1.33,47.3,-0.9999999676406354,10.99999964404699,-2.225018328059951,95.56434,"Rejection of organic micropollutants (disinfection by-products, endocrine disrupting compounds, and pharmaceutically active compounds) by NF/RO membranes"
ESNA,RO,Trichloroacetic acid,OC(=O)C(Cl)(Cl)Cl,27.14,5.52,8.0,22.0,5.0,0.1,163.387,96,0.317,0.385,0.2311309197868325,0.4031806108897714,0.51,-11.0,1.33,47.3,-0.9999999676406354,10.99999964404699,-2.225018328059951,95.899589,"Rejection of organic micropollutants (disinfection by-products, endocrine disrupting compounds, and pharmaceutically active compounds) by NF/RO membranes"
ESNA,RO,Trichloroacetic acid,OC(=O)C(Cl)(Cl)Cl,27.14,5.52,8.0,22.0,3.0,0.1,163.387,96,0.317,0.385,0.2311309197868325,0.4031806108897714,0.51,-11.0,1.33,47.3,-0.9999999676406354,10.99999964404699,-2.225018328059951,96.919691,"Rejection of organic micropollutants (disinfection by-products, endocrine disrupting compounds, and pharmaceutically active compounds) by NF/RO membranes"
ESNA,RO,Trichloroacetic acid,OC(=O)C(Cl)(Cl)Cl,27.14,5.52,8.0,22.0,1.0,0.1,163.387,96,0.317,0.385,0.2311309197868325,0.4031806108897714,0.51,-11.0,1.33,47.3,-0.9999999676406354,10.99999964404699,-2.225018328059951,97.159715,"Rejection of organic micropollutants (disinfection by-products, endocrine disrupting compounds, and pharmaceutically active compounds) by NF/RO membranes"
ESNA,RO,Trichloroacetic acid,OC(=O)C(Cl)(Cl)Cl,27.14,5.52,8.0,22.0,2.0,0.1,163.387,96,0.317,0.385,0.2311309197868325,0.4031806108897714,0.51,-11.0,1.33,47.3,-0.9999999676406354,10.99999964404699,-2.225018328059951,98.1018,"Rejection of organic micropollutants (disinfection by-products, endocrine disrupting compounds, and pharmaceutically active compounds) by NF/RO membranes"
XLE,RO,2-Naphthol,Oc1ccc2ccccc2c1,47.472,5.52,8.0,22.0,8.0,0.1,144.172999999999,96,0.393,0.507,0.2462906478869039,0.3,9.51,-19.0,2.7,46.9,-0.02997658915951602,0.5695551940308045,2.7,42.774277,"Rejection of organic micropollutants (disinfection by-products, endocrine disrupting compounds, and pharmaceutically active compounds) by NF/RO membranes"
XLE,RO,2-Naphthol,Oc1ccc2ccccc2c1,47.472,5.52,8.0,22.0,24.0,0.1,144.172999999999,96,0.393,0.507,0.2462906478869039,0.3,9.51,-19.0,2.7,46.9,-0.02997658915951602,0.5695551940308045,2.7,64.13641299999999,"Rejection of organic micropollutants (disinfection by-products, endocrine disrupting compounds, and pharmaceutically active compounds) by NF/RO membranes"
XLE,RO,2-Naphthol,Oc1ccc2ccccc2c1,47.472,5.52,8.0,22.0,8.0,0.1,144.172999999999,96,0.393,0.507,0.2462906478869039,0.3,9.51,-19.0,2.7,46.9,-0.02997658915951602,0.5695551940308045,2.7,82.58733000000001,"Rejection of organic micropollutants (disinfection by-products, endocrine disrupting compounds, and pharmaceutically active compounds) by NF/RO membranes"
XLE,RO,2-Naphthol,Oc1ccc2ccccc2c1,47.472,5.52,8.0,22.0,5.0,0.1,144.172999999999,96,0.393,0.507,0.2462906478869039,0.3,9.51,-19.0,2.7,46.9,-0.02997658915951602,0.5695551940308045,2.7,86.088608,"Rejection of organic micropollutants (disinfection by-products, endocrine disrupting compounds, and pharmaceutically active compounds) by NF/RO membranes"
XLE,RO,2-Naphthol,Oc1ccc2ccccc2c1,47.472,5.52,8.0,22.0,3.0,0.1,144.172999999999,96,0.393,0.507,0.2462906478869039,0.3,9.51,-19.0,2.7,46.9,-0.02997658915951602,0.5695551940308045,2.7,87.488748,"Rejection of organic micropollutants (disinfection by-products, endocrine disrupting compounds, and pharmaceutically active compounds) by NF/RO membranes"
XLE,RO,2-Naphthol,Oc1ccc2ccccc2c1,47.472,5.52,8.0,22.0,2.0,0.1,144.172999999999,96,0.393,0.507,0.2462906478869039,0.3,9.51,-19.0,2.7,46.9,-0.02997658915951602,0.5695551940308045,2.7,92.79711,"Rejection of organic micropollutants (disinfection by-products, endocrine disrupting compounds, and pharmaceutically active compounds) by NF/RO membranes"
XLE,RO,2-Naphthol,Oc1ccc2ccccc2c1,47.472,5.52,8.0,22.0,1.0,0.1,144.172999999999,96,0.393,0.507,0.2462906478869039,0.3,9.51,-19.0,2.7,46.9,-0.02997658915951602,0.5695551940308045,2.7,96.289628,"Rejection of organic micropollutants (disinfection by-products, endocrine disrupting compounds, and pharmaceutically active compounds) by NF/RO membranes"
XLE,RO,Phenacetine,CCOc1ccc(NC(C)=O)cc1,47.472,5.52,8.0,22.0,8.0,0.0001,179.219,200,0.345,0.6900000000000001,0.2902703986176511,0.3,14.57,-19.0,1.58,46.9,2.242726714004387e-06,-4.261180756608334e-05,1.58,50.0,"Rejection of organic micropollutants (disinfection by-products, endocrine disrupting compounds, and pharmaceutically active compounds) by NF/RO membranes"
XLE,RO,Diclofenac,OC(=O)Cc1ccccc1Nc2c(Cl)cccc2Cl,47.472,5.52,8.0,22.0,8.0,0.0001,296.153,200,0.462,0.634,0.3476931977505725,0.3,4.15,-19.0,4.51,46.9,-0.9998587661953429,18.99731655771151,2.186975620725377,65.0,"Rejection of organic micropollutants (disinfection by-products, endocrine disrupting compounds, and pharmaceutically active compounds) by NF/RO membranes"
XLE,RO,Phenacetine,CCOc1ccc(NC(C)=O)cc1,47.472,5.52,8.0,22.0,8.0,0.1,179.219,200,0.345,0.6900000000000001,0.2902703986176511,0.3,14.57,-19.0,1.58,46.9,2.242726714004387e-06,-4.261180756608334e-05,1.58,71.0,"Rejection of organic micropollutants (disinfection by-products, endocrine disrupting compounds, and pharmaceutically active compounds) by NF/RO membranes"
XLE,RO,Primidone,CCC1(C(=O)NCNC1=O)c2ccccc2,47.472,5.52,8.0,22.0,8.0,0.0001,218.256,200,0.417,0.54,0.3389517647396867,0.3,12.3,-19.0,0.91,46.9,0.0001540159060116999,-0.002926302214222297,0.91,78.0,"Rejection of organic micropollutants (disinfection by-products, endocrine disrupting compounds, and pharmaceutically active compounds) by NF/RO membranes"
XLE,RO,Primidone,CCC1(C(=O)NCNC1=O)c2ccccc2,47.472,5.52,8.0,22.0,8.0,0.1,218.256,200,0.417,0.54,0.3389517647396867,0.3,12.3,-19.0,0.91,46.9,0.0001540159060116999,-0.002926302214222297,0.91,84.0,"Rejection of organic micropollutants (disinfection by-products, endocrine disrupting compounds, and pharmaceutically active compounds) by NF/RO membranes"
XLE,RO,Salicylic acid,OC(=O)c1ccccc1O,47.472,5.52,8.0,22.0,24.0,0.1,138.121999999999,200,0.356,0.473,0.2233785451050889,0.3,2.98,-19.0,2.26,47.3,0.5834965145683255,-11.08643377679818,0.5264537347919747,92.0,"Rejection of organic micropollutants (disinfection by-products, endocrine disrupting compounds, and pharmaceutically active compounds) by NF/RO membranes"
XLE,RO,Dichloroacetic acid,OC(=O)C(Cl)Cl,47.472,5.52,8.0,22.0,24.0,0.1,128.942,200,0.308,0.347,0.2043171378419203,0.3,1.26,-19.0,0.92,47.3,-0.9999998180299472,18.999996542569,-2.785109392799795,95.0,"Rejection of organic micropollutants (disinfection by-products, endocrine disrupting compounds, and pharmaceutically active compounds) by NF/RO membranes"
XLE,RO,Diclofenac,OC(=O)Cc1ccccc1Nc2c(Cl)cccc2Cl,47.472,5.52,8.0,22.0,24.0,0.1,296.153,200,0.462,0.634,0.3476931977505725,0.3,4.15,-19.0,4.51,47.3,-0.9998587661953429,18.99731655771151,2.186975620725377,95.0,"Rejection of organic micropollutants (disinfection by-products, endocrine disrupting compounds, and pharmaceutically active compounds) by NF/RO membranes"
XLE,RO,9-Anthracenecarboxylic acid,OC(=O)c1c2ccccc2cc3ccccc13,47.472,5.52,8.0,22.0,24.0,0.1,222.243,200,0.483,0.579,0.3029859936493605,0.3,3.49,-19.0,3.85,47.3,-0.999969098000638,18.99941286201212,1.933092793546948,96.0,"Rejection of organic micropollutants (disinfection by-products, endocrine disrupting compounds, and pharmaceutically active compounds) by NF/RO membranes"
XLE,RO,Bisphenol A,CC(C)(c1ccc(O)cc1)c2ccc(O)cc2,47.472,5.52,8.0,22.0,8.0,0.1,228.291,200,0.453,0.562,0.3381552020183159,0.3,9.6,-19.0,3.32,46.9,-0.02450336755033601,0.4655639834563842,3.32,99.0,"Rejection of organic micropollutants (disinfection by-products, endocrine disrupting compounds, and pharmaceutically active compounds) by NF/RO membranes"
XLE,RO,Trichloroacetic acid,OC(=O)C(Cl)(Cl)Cl,47.472,5.52,8.0,22.0,24.0,0.1,163.387,200,0.317,0.385,0.2311309197868325,0.3,0.51,-19.0,1.33,46.9,-0.9999999676406354,18.99999938517207,-2.225018328059951,78.787878,"Rejection of organic micropollutants (disinfection by-products, endocrine disrupting compounds, and pharmaceutically active compounds) by NF/RO membranes"
XLE,RO,Trichloroacetic acid,OC(=O)C(Cl)(Cl)Cl,47.472,5.52,8.0,22.0,8.0,0.1,163.387,200,0.317,0.385,0.2311309197868325,0.3,0.51,-19.0,1.33,46.9,-0.9999999676406354,18.99999938517207,-2.225018328059951,89.83008,"Rejection of organic micropollutants (disinfection by-products, endocrine disrupting compounds, and pharmaceutically active compounds) by NF/RO membranes"
XLE,RO,Trichloroacetic acid,OC(=O)C(Cl)(Cl)Cl,47.472,5.52,8.0,22.0,5.0,0.1,163.387,200,0.317,0.385,0.2311309197868325,0.3,0.51,-19.0,1.33,46.9,-0.9999999676406354,18.99999938517207,-2.225018328059951,90.459045,"Rejection of organic micropollutants (disinfection by-products, endocrine disrupting compounds, and pharmaceutically active compounds) by NF/RO membranes"
XLE,RO,Trichloroacetic acid,OC(=O)C(Cl)(Cl)Cl,47.472,5.52,8.0,22.0,3.0,0.1,163.387,200,0.317,0.385,0.2311309197868325,0.3,0.51,-19.0,1.33,46.9,-0.9999999676406354,18.99999938517207,-2.225018328059951,92.319231,"Rejection of organic micropollutants (disinfection by-products, endocrine disrupting compounds, and pharmaceutically active compounds) by NF/RO membranes"
XLE,RO,Trichloroacetic acid,OC(=O)C(Cl)(Cl)Cl,47.472,5.52,8.0,22.0,1.0,0.1,163.387,200,0.317,0.385,0.2311309197868325,0.3,0.51,-19.0,1.33,46.9,-0.9999999676406354,18.99999938517207,-2.225018328059951,92.47743,"Rejection of organic micropollutants (disinfection by-products, endocrine disrupting compounds, and pharmaceutically active compounds) by NF/RO membranes"
XLE,RO,Trichloroacetic acid,OC(=O)C(Cl)(Cl)Cl,47.472,5.52,8.0,22.0,24.0,0.1,163.387,200,0.317,0.385,0.2311309197868325,0.3,0.51,-19.0,1.33,47.3,-0.9999999676406354,18.99999938517207,-2.225018328059951,96.0,"Rejection of organic micropollutants (disinfection by-products, endocrine disrupting compounds, and pharmaceutically active compounds) by NF/RO membranes"
NF270,NF,Dibutyl phthalate,CCCCOC(=O)c1ccccc1C(=O)OCCCC,65.2,5.0,7.0,25.0,14.0,0.5,278.348,330,0.583,0.702,0.4124324852368644,0.42,3.79,-27.29,4.5,26.1,-0.9993837849532564,27.27318349137437,4.5,50.0,Rejection of Organic Micropollutants by Clean and Fouled Nanofiltration Membranes
NF270,NF,Diethyl phthalate,CCOC(=O)c1ccccc1C(=O)OCC,65.2,5.0,7.0,25.0,14.0,0.5,222.239999999999,330,0.4389999999999999,0.6900000000000001,0.345944209052952,0.42,7.84,-27.29,2.47,26.1,-0.1262895790549187,3.44644261240873,2.47,50.4,Rejection of Organic Micropollutants by Clean and Fouled Nanofiltration Membranes
NF270,NF,Acenaphthylene,c1cc2cccc3C=Cc(c1)c23,65.2,5.0,7.0,25.0,14.0,0.5,152.195999999999,330,0.434,0.473,0.3145485203085889,0.42,14.0,-27.29,3.93,26.1,0.0,0.0,3.93,86.4,Rejection of Organic Micropollutants by Clean and Fouled Nanofiltration Membranes
NF270,NF,Dimethyl phthalate,COC(=O)c1ccccc1C(=O)OC,108.0,7.0,7.0,25.0,14.0,800.0,194.185999999999,330,0.449,0.5730000000000001,0.3077975640414707,0.42,3.42,-27.29,1.6,26.1,-0.9997370423657155,27.28282388616038,1.6,14.0,Rejection of Organic Micropollutants by Clean and Fouled Nanofiltration Membranes
NF270,NF,Phenanthrene,c1ccc2c(c1)ccc3ccccc23,65.2,5.0,7.0,25.0,14.0,800.0,194.185999999999,330,0.449,0.5730000000000001,0.328323696375469,0.42,3.42,-27.29,1.6,26.1,-0.9997370423657155,27.28282388616038,1.6,65.8,Rejection of Organic Micropollutants by Clean and Fouled Nanofiltration Membranes
NF270,NF,Pyrene,c1cc2ccc3cccc4ccc(c1)c2c34,85.5,6.0,7.0,25.0,14.0,800.0,194.185999999999,330,0.449,0.5730000000000001,0.3031811231514606,0.42,3.42,-27.29,1.6,26.1,-0.9997370423657155,27.28282388616038,1.6,17.9,Rejection of Organic Micropollutants by Clean and Fouled Nanofiltration Membranes
NF90,NF,Acenaphthylene,c1cc2cccc3C=Cc(c1)c23,43.4,5.0,7.0,25.0,14.0,0.5,152.195999999999,180,0.434,0.473,0.3145485203085889,0.34,14.0,-42.7,3.93,47.3,0.0,0.0,3.93,92.4,Rejection of Organic Micropollutants by Clean and Fouled Nanofiltration Membranes
NF90,NF,Diethyl phthalate,CCOC(=O)c1ccccc1C(=O)OCC,43.4,5.0,7.0,25.0,14.0,0.5,222.239999999999,180,0.4389999999999999,0.6900000000000001,0.345944209052952,0.34,7.84,-42.7,2.47,47.3,-0.1262895790549187,5.392565025645028,2.47,95.3,Rejection of Organic Micropollutants by Clean and Fouled Nanofiltration Membranes
NF90,NF,Dimethyl phthalate,COC(=O)c1ccccc1C(=O)OC,43.4,5.0,7.0,25.0,14.0,800.0,194.185999999999,180,0.449,0.5730000000000001,0.3077975640414707,0.34,3.42,-42.7,1.6,47.3,-0.9997370423657155,42.68877170901605,1.6,95.8,Rejection of Organic Micropollutants by Clean and Fouled Nanofiltration Membranes
NF90,NF,Dibutyl phthalate,CCCCOC(=O)c1ccccc1C(=O)OCCCC,43.4,5.0,7.0,25.0,14.0,0.5,278.348,180,0.583,0.702,0.4124324852368644,0.34,3.79,-42.7,4.5,47.3,-0.9993837849532564,42.67368761750405,4.5,99.9,Rejection of Organic Micropollutants by Clean and Fouled Nanofiltration Membranes
NF90,NF,Dimethyl phthalate,COC(=O)c1ccccc1C(=O)OC,57.2,6.0,7.0,25.0,14.0,800.0,194.185999999999,180,0.449,0.5730000000000001,0.3077975640414707,0.34,3.42,-42.7,1.6,47.3,-0.9997370423657155,42.68877170901605,1.6,95.0,Rejection of Organic Micropollutants by Clean and Fouled Nanofiltration Membranes
NF90,NF,Dimethyl phthalate,COC(=O)c1ccccc1C(=O)OC,66.5,7.0,7.0,25.0,14.0,800.0,194.185999999999,180,0.449,0.5730000000000001,0.3077975640414707,0.34,3.42,-42.7,1.6,47.3,-0.9997370423657155,42.68877170901605,1.6,92.5,Rejection of Organic Micropollutants by Clean and Fouled Nanofiltration Membranes
UTC60,NF,17β-Estradiol,C[C@]12CC[C@H]3[C@@H](CCc4cc(O)ccc34)[C@@H]1CC[C@@H]2O,18.625,3.0,3.0,25.0,24.0,1.0,272.388,150,0.402,0.73,0.3807542916588625,0.4031806108897714,10.46,-4.1,4.01,51.6,-3.467368384298865e-08,1.421621037562535e-07,4.01,57.9648,Rejection of pharmaceuticals and personal care products (PPCPs) and endocrine disrupting chemicals (EDCs) by low pressure reverse osmosis membranes
UTC60,NF,17β-Estradiol,C[C@]12CC[C@H]3[C@@H](CCc4cc(O)ccc34)[C@@H]1CC[C@@H]2O,18.625,3.0,5.0,25.0,24.0,1.0,272.388,150,0.402,0.73,0.3807542916588625,0.4031806108897714,10.46,-29.21,4.01,51.6,-3.467356481922647e-06,0.0001012814828369605,4.01,57.6476,Rejection of pharmaceuticals and personal care products (PPCPs) and endocrine disrupting chemicals (EDCs) by low pressure reverse osmosis membranes
UTC60,NF,17β-Estradiol,C[C@]12CC[C@H]3[C@@H](CCc4cc(O)ccc34)[C@@H]1CC[C@@H]2O,18.625,3.0,7.0,25.0,24.0,1.0,272.388,150,0.402,0.73,0.3807542916588625,0.4031806108897714,10.46,-34.7,4.01,51.6,-0.000346616665681558,0.01202759829915006,4.01,55.7445,Rejection of pharmaceuticals and personal care products (PPCPs) and endocrine disrupting chemicals (EDCs) by low pressure reverse osmosis membranes
UTC60,NF,17β-Estradiol,C[C@]12CC[C@H]3[C@@H](CCc4cc(O)ccc34)[C@@H]1CC[C@@H]2O,18.625,3.0,10.0,25.0,24.0,1.0,272.388,150,0.402,0.73,0.3807542916588625,0.4031806108897714,10.46,-44.1,4.01,51.6,-0.2574644410569298,11.3541818506106,4.01,92.8546,Rejection of pharmaceuticals and personal care products (PPCPs) and endocrine disrupting chemicals (EDCs) by low pressure reverse osmosis membranes
UTC60,NF,"2,4-dichlorophenol",Oc1ccc(Cl)cc1Cl,18.625,3.0,4.0,25.0,24.0,10.0,163.003,150,0.364,0.458,0.2530856912673352,0.4031806108897714,7.89,-17.2,3.06,51.6,-0.0001288083614379257,0.002215503816732322,3.06,21.8062,Rejection of pharmaceuticals and personal care products (PPCPs) and endocrine disrupting chemicals (EDCs) by low pressure reverse osmosis membranes
UTC60,NF,"2,4-dichlorophenol",Oc1ccc(Cl)cc1Cl,18.625,3.0,7.0,25.0,24.0,10.0,163.003,150,0.364,0.458,0.2530856912673352,0.4031806108897714,7.89,-34.7,3.06,51.6,-0.1141230574141505,3.960070092271023,3.06,31.6388,Rejection of pharmaceuticals and personal care products (PPCPs) and endocrine disrupting chemicals (EDCs) by low pressure reverse osmosis membranes
UTC60,NF,"2,4-dichlorophenol",Oc1ccc(Cl)cc1Cl,18.625,3.0,8.0,25.0,24.0,10.0,163.003,150,0.364,0.458,0.2530856912673352,0.4031806108897714,7.89,-42.82,3.06,51.6,-0.5629847281035959,24.10700605739598,3.06,52.5727,Rejection of pharmaceuticals and personal care products (PPCPs) and endocrine disrupting chemicals (EDCs) by low pressure reverse osmosis membranes
UTC60,NF,"2,4-dichlorophenol",Oc1ccc(Cl)cc1Cl,18.625,3.0,9.0,25.0,24.0,10.0,163.003,150,0.364,0.458,0.2530856912673352,0.4031806108897714,7.89,-44.7,3.06,51.6,-0.9279668414961574,41.48011781487823,3.06,70.9692,Rejection of pharmaceuticals and personal care products (PPCPs) and endocrine disrupting chemicals (EDCs) by low pressure reverse osmosis membranes
UTC60,NF,"2,4-dichlorophenol",Oc1ccc(Cl)cc1Cl,18.625,3.0,10.0,25.0,24.0,10.0,163.003,150,0.364,0.458,0.2530856912673352,0.4031806108897714,7.89,-44.1,3.06,51.6,-0.992297320659993,43.76031184110569,3.06,93.8062,Rejection of pharmaceuticals and personal care products (PPCPs) and endocrine disrupting chemicals (EDCs) by low pressure reverse osmosis membranes
UTC60,NF,Bisphenol A,CC(C)(c1ccc(O)cc1)c2ccc(O)cc2,18.625,3.0,3.0,25.0,24.0,10.0,228.291,150,0.453,0.562,0.3381552020183159,0.4031806108897714,9.6,-4.1,3.32,51.6,-2.511885800552392e-07,1.029873178226481e-06,3.32,22.7577,Rejection of pharmaceuticals and personal care products (PPCPs) and endocrine disrupting chemicals (EDCs) by low pressure reverse osmosis membranes
UTC60,NF,Bisphenol A,CC(C)(c1ccc(O)cc1)c2ccc(O)cc2,18.625,3.0,5.0,25.0,24.0,10.0,228.291,150,0.453,0.562,0.3381552020183159,0.4031806108897714,9.6,-29.21,3.32,51.6,-2.511823337359984e-05,0.0007337035968428514,3.32,28.1498,Rejection of pharmaceuticals and personal care products (PPCPs) and endocrine disrupting chemicals (EDCs) by low pressure reverse osmosis membranes
UTC60,NF,Bisphenol A,CC(C)(c1ccc(O)cc1)c2ccc(O)cc2,18.625,3.0,7.0,25.0,24.0,10.0,228.291,150,0.453,0.562,0.3381552020183159,0.4031806108897714,9.6,-34.7,3.32,51.6,-0.002505592667285735,0.08694406555481501,3.32,31.9559,Rejection of pharmaceuticals and personal care products (PPCPs) and endocrine disrupting chemicals (EDCs) by low pressure reverse osmosis membranes
UTC60,NF,Bisphenol A,CC(C)(c1ccc(O)cc1)c2ccc(O)cc2,18.625,3.0,8.0,25.0,24.0,10.0,228.291,150,0.453,0.562,0.3381552020183159,0.4031806108897714,9.6,-42.82,3.32,51.6,-0.02450336755033601,1.049234198505388,3.32,52.5727,Rejection of pharmaceuticals and personal care products (PPCPs) and endocrine disrupting chemicals (EDCs) by low pressure reverse osmosis membranes
UTC60,NF,Bisphenol A,CC(C)(c1ccc(O)cc1)c2ccc(O)cc2,18.625,3.0,10.0,25.0,24.0,10.0,228.291,150,0.453,0.562,0.3381552020183159,0.4031806108897714,9.6,-44.1,3.32,51.6,-0.7152527510491988,31.54264632126967,3.32,94.1233,Rejection of pharmaceuticals and personal care products (PPCPs) and endocrine disrupting chemicals (EDCs) by low pressure reverse osmosis membranes
UTC60,NF,Carbamazepine,NC(=O)N1c2ccccc2C=Cc3ccccc13,18.625,3.0,3.0,25.0,24.0,10.0,236.274,150,0.4480000000000001,0.576,0.3334516559578687,0.4031806108897714,13.9,-4.1,2.45,51.6,0.0,0.0,2.45,70.069,Rejection of pharmaceuticals and personal care products (PPCPs) and endocrine disrupting chemicals (EDCs) by low pressure reverse osmosis membranes
UTC60,NF,Carbamazepine,NC(=O)N1c2ccccc2C=Cc3ccccc13,18.625,3.0,5.0,25.0,24.0,10.0,236.274,150,0.4480000000000001,0.576,0.3334516559578687,0.4031806108897714,13.9,-29.21,2.45,51.6,0.0,0.0,2.45,68.4138,Rejection of pharmaceuticals and personal care products (PPCPs) and endocrine disrupting chemicals (EDCs) by low pressure reverse osmosis membranes
UTC60,NF,Carbamazepine,NC(=O)N1c2ccccc2C=Cc3ccccc13,18.625,3.0,7.0,25.0,24.0,10.0,236.274,150,0.4480000000000001,0.576,0.3334516559578687,0.4031806108897714,13.9,-34.7,2.45,51.6,0.0,0.0,2.45,70.8966,Rejection of pharmaceuticals and personal care products (PPCPs) and endocrine disrupting chemicals (EDCs) by low pressure reverse osmosis membranes
UTC60,NF,Carbamazepine,NC(=O)N1c2ccccc2C=Cc3ccccc13,18.625,3.0,10.0,25.0,24.0,10.0,236.274,150,0.4480000000000001,0.576,0.3334516559578687,0.4031806108897714,13.9,-44.1,2.45,51.6,0.0,0.0,2.45,70.069,Rejection of pharmaceuticals and personal care products (PPCPs) and endocrine disrupting chemicals (EDCs) by low pressure reverse osmosis membranes
UTC60,NF,Clofibric acid,CC(C)(Oc1ccc(Cl)cc1)C(O)=O,18.625,3.0,3.0,25.0,24.0,10.0,214.648,150,0.35,0.62,0.3149381950227265,0.4031806108897714,3.12,-4.1,2.57,51.6,-0.4313586081163323,1.768570293276962,1.363393654387104,18.5567,Rejection of pharmaceuticals and personal care products (PPCPs) and endocrine disrupting chemicals (EDCs) by low pressure reverse osmosis membranes
UTC60,NF,Clofibric acid,CC(C)(Oc1ccc(Cl)cc1)C(O)=O,18.625,3.0,4.0,25.0,24.0,10.0,214.648,150,0.35,0.62,0.3149381950227265,0.4031806108897714,3.12,-17.2,2.57,51.6,-0.8835282880564392,15.19668655457075,0.09857409394762451,95.1527,Rejection of pharmaceuticals and personal care products (PPCPs) and endocrine disrupting chemicals (EDCs) by low pressure reverse osmosis membranes
UTC60,NF,Clofibric acid,CC(C)(Oc1ccc(Cl)cc1)C(O)=O,18.625,3.0,5.0,25.0,24.0,10.0,214.648,150,0.35,0.62,0.3149381950227265,0.4031806108897714,3.12,-29.21,2.57,51.6,-0.9869889516362479,28.8299472772948,-0.1908284839720706,95.8522,Rejection of pharmaceuticals and personal care products (PPCPs) and endocrine disrupting chemicals (EDCs) by low pressure reverse osmosis membranes
UTC60,NF,Clofibric acid,CC(C)(Oc1ccc(Cl)cc1)C(O)=O,18.625,3.0,7.0,25.0,24.0,10.0,214.648,150,0.35,0.62,0.3149381950227265,0.4031806108897714,3.12,-34.7,2.57,51.6,-0.9998681917018621,34.69542625205462,-0.2268545942604527,96.9015,Rejection of pharmaceuticals and personal care products (PPCPs) and endocrine disrupting chemicals (EDCs) by low pressure reverse osmosis membranes
UTC60,NF,Clofibric acid,CC(C)(Oc1ccc(Cl)cc1)C(O)=O,18.625,3.0,10.0,25.0,24.0,10.0,214.648,150,0.35,0.62,0.3149381950227265,0.4031806108897714,3.12,-44.1,2.57,51.6,-0.9999998681743435,44.09999418648855,-0.2272229227562206,96.9015,Rejection of pharmaceuticals and personal care products (PPCPs) and endocrine disrupting chemicals (EDCs) by low pressure reverse osmosis membranes
UTC60,NF,Diclofenac,OC(=O)Cc1ccccc1Nc2c(Cl)cccc2Cl,18.625,3.0,3.0,25.0,24.0,10.0,296.153,150,0.462,0.634,0.3476931977505725,0.4031806108897714,4.15,-4.1,4.51,51.6,-0.06611406133719554,0.2710676514825017,4.356393729302807,62.9754,Rejection of pharmaceuticals and personal care products (PPCPs) and endocrine disrupting chemicals (EDCs) by low pressure reverse osmosis membranes
UTC60,NF,Diclofenac,OC(=O)Cc1ccccc1Nc2c(Cl)cccc2Cl,18.625,3.0,4.0,25.0,24.0,10.0,296.153,150,0.462,0.634,0.3476931977505725,0.4031806108897714,4.15,-17.2,4.51,51.6,-0.4145013213281903,7.129422726844874,3.546967312542611,71.7192,Rejection of pharmaceuticals and personal care products (PPCPs) and endocrine disrupting chemicals (EDCs) by low pressure reverse osmosis membranes
UTC60,NF,Diclofenac,OC(=O)Cc1ccccc1Nc2c(Cl)cccc2Cl,18.625,3.0,5.0,25.0,24.0,10.0,296.153,150,0.462,0.634,0.3476931977505725,0.4031806108897714,4.15,-29.21,4.51,51.6,-0.8762293189310645,25.59465840597639,2.474210407978376,83.6108,Rejection of pharmaceuticals and personal care products (PPCPs) and endocrine disrupting chemicals (EDCs) by low pressure reverse osmosis membranes
UTC60,NF,Diclofenac,OC(=O)Cc1ccccc1Nc2c(Cl)cccc2Cl,18.625,3.0,7.0,25.0,24.0,10.0,296.153,150,0.462,0.634,0.3476931977505725,0.4031806108897714,4.15,-34.7,4.51,51.6,-0.9985894549032847,34.65105408514398,2.18992467830834,96.202,Rejection of pharmaceuticals and personal care products (PPCPs) and endocrine disrupting chemicals (EDCs) by low pressure reverse osmosis membranes
UTC60,NF,Diclofenac,OC(=O)Cc1ccccc1Nc2c(Cl)cccc2Cl,18.625,3.0,7.0,25.0,24.0,10.0,296.153,150,0.462,0.634,0.3476931977505725,0.4031806108897714,4.15,-34.7,4.51,51.6,-0.9985894549032847,34.65105408514398,2.18992467830834,97.2512,Rejection of pharmaceuticals and personal care products (PPCPs) and endocrine disrupting chemicals (EDCs) by low pressure reverse osmosis membranes
UTC60,NF,Diethyl phthalate,CCOC(=O)c1ccccc1C(=O)OCC,18.625,3.0,3.0,25.0,24.0,10.0,222.239999999999,65,0.4389999999999999,0.6900000000000001,0.345944209052952,0.4031806108897714,7.84,-4.1,2.47,51.6,-1.44541887808661e-05,5.9262174001551e-05,2.47,41.931,Rejection of pharmaceuticals and personal care products (PPCPs) and endocrine disrupting chemicals (EDCs) by low pressure reverse osmosis membranes
UTC60,NF,Diethyl phthalate,CCOC(=O)c1ccccc1C(=O)OCC,18.625,3.0,5.0,25.0,24.0,10.0,222.239999999999,65,0.4389999999999999,0.6900000000000001,0.345944209052952,0.4031806108897714,7.84,-29.21,2.47,51.6,-0.001443353490207936,0.0421603554489738,2.47,47.3103,Rejection of pharmaceuticals and personal care products (PPCPs) and endocrine disrupting chemicals (EDCs) by low pressure reverse osmosis membranes
UTC60,NF,Diethyl phthalate,CCOC(=O)c1ccccc1C(=O)OCC,18.625,3.0,7.0,25.0,24.0,10.0,222.239999999999,65,0.4389999999999999,0.6900000000000001,0.345944209052952,0.4031806108897714,7.84,-34.7,2.47,51.6,-0.1262895790549187,4.382248393205678,2.47,53.1034,Rejection of pharmaceuticals and personal care products (PPCPs) and endocrine disrupting chemicals (EDCs) by low pressure reverse osmosis membranes
UTC60,NF,Diethyl phthalate,CCOC(=O)c1ccccc1C(=O)OCC,18.625,3.0,10.0,25.0,24.0,10.0,222.239999999999,150,0.4389999999999999,0.6900000000000001,0.345944209052952,0.4031806108897714,7.84,-44.1,2.47,51.6,-0.993129224444049,43.79699879798257,2.47,54.7586,Rejection of pharmaceuticals and personal care products (PPCPs) and endocrine disrupting chemicals (EDCs) by low pressure reverse osmosis membranes
UTC60,NF,Gemfibrozil,Cc1ccc(C)c(OCCCC(C)(C)C(O)=O)c1,18.625,3.0,3.0,25.0,24.0,10.0,250.337999999999,65,0.499,0.743,0.3884540064460517,0.4031806108897714,4.5,-4.1,4.39,51.6,-0.0306534300317155,0.1256790631300335,4.327249934988209,44.7882,Rejection of pharmaceuticals and personal care products (PPCPs) and endocrine disrupting chemicals (EDCs) by low pressure reverse osmosis membranes
UTC60,NF,Gemfibrozil,Cc1ccc(C)c(OCCCC(C)(C)C(O)=O)c1,18.625,3.0,4.0,25.0,24.0,10.0,250.337999999999,65,0.499,0.743,0.3884540064460517,0.4031806108897714,4.5,-17.2,4.39,51.6,-0.2402530733520421,4.132352861655124,3.898182413631202,60.8768,Rejection of pharmaceuticals and personal care products (PPCPs) and endocrine disrupting chemicals (EDCs) by low pressure reverse osmosis membranes
UTC60,NF,Gemfibrozil,Cc1ccc(C)c(OCCCC(C)(C)C(O)=O)c1,18.625,3.0,5.0,25.0,24.0,10.0,250.337999999999,65,0.499,0.743,0.3884540064460517,0.4031806108897714,4.5,-29.21,4.39,51.6,-0.7597469266479578,22.19220772738685,2.834736233748019,89.9064,Rejection of pharmaceuticals and personal care products (PPCPs) and endocrine disrupting chemicals (EDCs) by low pressure reverse osmosis membranes
UTC60,NF,Gemfibrozil,Cc1ccc(C)c(OCCCC(C)(C)C(O)=O)c1,18.625,3.0,7.0,25.0,24.0,10.0,250.337999999999,65,0.499,0.743,0.3884540064460517,0.4031806108897714,4.5,-34.7,4.39,51.6,-0.9968476908167399,34.59061487134088,2.349371680725969,95.8522,Rejection of pharmaceuticals and personal care products (PPCPs) and endocrine disrupting chemicals (EDCs) by low pressure reverse osmosis membranes
UTC60,NF,Gemfibrozil,Cc1ccc(C)c(OCCCC(C)(C)C(O)=O)c1,18.625,3.0,7.0,25.0,24.0,10.0,250.337999999999,65,0.499,0.743,0.3884540064460517,0.4031806108897714,4.5,-34.7,4.39,51.6,-0.9968476908167399,34.59061487134088,2.349371680725969,98.3005,Rejection of pharmaceuticals and personal care products (PPCPs) and endocrine disrupting chemicals (EDCs) by low pressure reverse osmosis membranes
UTC60,NF,Ibuprofen,CC(C)Cc1ccc(cc1)C(C)C(O)=O,18.625,3.0,3.0,25.0,24.0,10.0,206.284999999999,65,0.378,0.659,0.3727263864585965,0.4031806108897714,5.2,-4.1,3.97,51.6,-0.006270012341433834,0.02570705059987871,3.949656822851334,26.9507,Rejection of pharmaceuticals and personal care products (PPCPs) and endocrine disrupting chemicals (EDCs) by low pressure reverse osmosis membranes
UTC60,NF,Ibuprofen,CC(C)Cc1ccc(cc1)C(C)C(O)=O,18.625,3.0,4.0,25.0,24.0,10.0,206.284999999999,65,0.378,0.659,0.3727263864585965,0.4031806108897714,5.2,-17.2,3.97,51.6,-0.05935094310276757,1.020836221367602,3.777434709258662,32.8966,Rejection of pharmaceuticals and personal care products (PPCPs) and endocrine disrupting chemicals (EDCs) by low pressure reverse osmosis membranes
UTC60,NF,Ibuprofen,CC(C)Cc1ccc(cc1)C(C)C(O)=O,18.625,3.0,5.0,25.0,24.0,10.0,206.284999999999,65,0.378,0.659,0.3727263864585965,0.4031806108897714,5.2,-29.21,3.97,51.6,-0.3868631798468569,11.30027348332669,2.714814878925577,83.9606,Rejection of pharmaceuticals and personal care products (PPCPs) and endocrine disrupting chemicals (EDCs) by low pressure reverse osmosis membranes
UTC60,NF,Ibuprofen,CC(C)Cc1ccc(cc1)C(C)C(O)=O,18.625,3.0,7.0,25.0,24.0,10.0,206.284999999999,65,0.378,0.659,0.3727263864585965,0.4031806108897714,5.2,-34.7,3.97,51.6,-0.9843983377581704,34.15862232020852,0.7761004222382355,96.202,Rejection of pharmaceuticals and personal care products (PPCPs) and endocrine disrupting chemicals (EDCs) by low pressure reverse osmosis membranes
