Repository: RaghavGupta2006/MLresearchproject

# NF/RO性能的多模式融合框架：利用分子图进行高级预测建模和机理解释

## 项目介绍

本项目针对纳滤/反渗透聚酰胺膜对有机微污染物截留效率预测精度不足与机理解析不清的瓶颈，提出了一种基于梯度提升神经网络框架的多模态融合机器学习模型。通过系统整合膜结构参数、操作条件及污染物理化性质等传统表格数据，与分子的图结构、图像及指纹等多模态表征，构建了三种融合预测方案，实现了高精度预测并提供了分子层面的机理解释。

## 研究背景

纳滤/反渗透聚酰胺膜在水处理领域发挥着重要作用，但传统的经验模型和单一模态机器学习方法难以准确预测有机微污染物的截留效率，且无法从分子层面揭示截留机制。本研究通过多模态融合策略，突破了传统方法的局限性，为膜材料定向设计提供了理论依据与数据驱动的新路径。

## 主要贡献

- 提出了基于梯度提升神经网络框架的多模态融合机器学习模型
- 系统整合了表格数据、分子图结构、分子图像及分子指纹等多源数据
- 构建了三种融合预测方案，其中表格数据与分子图特征的融合模型（GB+Graph）预测性能最优
- 实现了高精度预测（R²达0.9014），显著优于纯表格数据基线模型（R² = 0.8494）
- 采用SHAP方法进行可解释性分析，从微观结构层面提供了超越传统描述符的机理解释
- 开发了原子级归因分析，自动识别关键官能团在分子-膜相互作用中的核心角色

File: data/processed/MemTrOC-Dataset.csv (part 8 of 14)
Name of Membranes,Type of Membranes,NAME of TrOCs,SMILEs,Pure water flux (L·m-2·h-1),Pressure (bar),pH,Temperature (oC),Filtration duration (h),TrOC concentration (mg/L),MW (Da),MWCO (Da),Min projection (nm),Max projection (nm),Molecular radius (nm),Pore radius (nm),pKa1 ,Zeta potential (mV),log Kow,Contact angle (°),Molecular charge,Charge product,log D ,TrOC Rejection (%),Reference
UTC60,NF,Ibuprofen,CC(C)Cc1ccc(cc1)C(C)C(O)=O,18.625,3.0,10.0,25.0,24.0,10.0,206.284999999999,65,0.378,0.659,0.3727263864585965,0.4031806108897714,5.2,-44.1,3.97,51.6,-0.99998415131926,44.09930107317937,0.7255319466095553,97.9507,Rejection of pharmaceuticals and personal care products (PPCPs) and endocrine disrupting chemicals (EDCs) by low pressure reverse osmosis membranes
UTC60,NF,Indomethacin,COc1ccc2n(c(C)c(CC(O)=O)c2c1)C(=O)c3ccc(Cl)cc3,18.625,3.0,3.0,25.0,24.0,10.0,357.793,65,0.524,0.8539999999999999,0.4061581699743521,0.4031806108897714,4.5,-4.1,4.27,51.6,-0.0306534300317155,0.1256790631300335,4.183415378042571,68.9212,Rejection of pharmaceuticals and personal care products (PPCPs) and endocrine disrupting chemicals (EDCs) by low pressure reverse osmosis membranes
UTC60,NF,Indomethacin,COc1ccc2n(c(C)c(CC(O)=O)c2c1)C(=O)c3ccc(Cl)cc3,18.625,3.0,4.0,25.0,24.0,10.0,357.793,65,0.524,0.8539999999999999,0.4061581699743521,0.4031806108897714,4.5,-17.2,4.27,51.6,-0.2402530733520421,4.132352861655124,3.591373774198385,93.7537,Rejection of pharmaceuticals and personal care products (PPCPs) and endocrine disrupting chemicals (EDCs) by low pressure reverse osmosis membranes
UTC60,NF,Indomethacin,COc1ccc2n(c(C)c(CC(O)=O)c2c1)C(=O)c3ccc(Cl)cc3,18.625,3.0,5.0,25.0,24.0,10.0,357.793,65,0.524,0.8539999999999999,0.4061581699743521,0.4031806108897714,4.5,-29.21,4.27,51.6,-0.7597469266479578,22.19220772738685,2.123995446543173,95.8522,Rejection of pharmaceuticals and personal care products (PPCPs) and endocrine disrupting chemicals (EDCs) by low pressure reverse osmosis membranes
UTC60,NF,Indomethacin,COc1ccc2n(c(C)c(CC(O)=O)c2c1)C(=O)c3ccc(Cl)cc3,18.625,3.0,7.0,25.0,24.0,10.0,357.793,65,0.524,0.8539999999999999,0.4061581699743521,0.4031806108897714,4.5,-34.7,4.27,51.6,-0.9968476908167399,34.59061487134088,1.454273330286334,96.5517,Rejection of pharmaceuticals and personal care products (PPCPs) and endocrine disrupting chemicals (EDCs) by low pressure reverse osmosis membranes
UTC60,NF,Indomethacin,COc1ccc2n(c(C)c(CC(O)=O)c2c1)C(=O)c3ccc(Cl)cc3,18.625,3.0,7.0,25.0,24.0,10.0,357.793,65,0.524,0.8539999999999999,0.4061581699743521,0.4031806108897714,4.5,-34.7,4.27,51.6,-0.9968476908167399,34.59061487134088,1.454273330286334,96.5517,Rejection of pharmaceuticals and personal care products (PPCPs) and endocrine disrupting chemicals (EDCs) by low pressure reverse osmosis membranes
UTC60,NF,Ketoprofen,CC(C(O)=O)c1cccc(c1)C(=O)c2ccccc2,18.625,3.0,3.0,25.0,24.0,10.0,254.285,65,0.437,0.658,0.360215085099329,0.4031806108897714,3.98,-4.1,3.12,51.6,-0.09478739597319612,0.3886283234901041,2.909525291995948,28.0,Rejection of pharmaceuticals and personal care products (PPCPs) and endocrine disrupting chemicals (EDCs) by low pressure reverse osmosis membranes
UTC60,NF,Ketoprofen,CC(C(O)=O)c1cccc(c1)C(=O)c2ccccc2,18.625,3.0,4.0,25.0,24.0,10.0,254.285,65,0.437,0.658,0.360215085099329,0.4031806108897714,3.98,-17.2,3.12,51.6,-0.5115108912177917,8.797987328946016,1.984193869189093,51.0837,Rejection of pharmaceuticals and personal care products (PPCPs) and endocrine disrupting chemicals (EDCs) by low pressure reverse osmosis membranes
UTC60,NF,Ketoprofen,CC(C(O)=O)c1cccc(c1)C(=O)c2ccccc2,18.625,3.0,5.0,25.0,24.0,10.0,254.285,65,0.437,0.658,0.360215085099329,0.4031806108897714,3.98,-29.21,3.12,51.6,-0.9128258117454132,26.66364196108352,1.093077071976878,93.0542,Rejection of pharmaceuticals and personal care products (PPCPs) and endocrine disrupting chemicals (EDCs) by low pressure reverse osmosis membranes
UTC60,NF,Ketoprofen,CC(C(O)=O)c1cccc(c1)C(=O)c2ccccc2,18.625,3.0,7.0,25.0,24.0,10.0,254.285,65,0.437,0.658,0.360215085099329,0.4031806108897714,3.98,-34.7,3.12,51.6,-0.9990459185546853,34.66689337384758,0.9016259658626078,96.9015,Rejection of pharmaceuticals and personal care products (PPCPs) and endocrine disrupting chemicals (EDCs) by low pressure reverse osmosis membranes
UTC60,NF,Ketoprofen,CC(C(O)=O)c1cccc(c1)C(=O)c2ccccc2,18.625,3.0,7.0,25.0,24.0,10.0,254.285,65,0.437,0.658,0.360215085099329,0.4031806108897714,3.98,-34.7,3.12,51.6,-0.9990459185546853,34.66689337384758,0.9016259658626078,97.601,Rejection of pharmaceuticals and personal care products (PPCPs) and endocrine disrupting chemicals (EDCs) by low pressure reverse osmosis membranes
UTC60,NF,Naproxen,COc1ccc2cc(ccc2c1)C(C)C(O)=O,18.625,3.0,3.0,25.0,24.0,1.0,230.262999999999,65,0.392,0.73,0.3324489960201268,0.4031806108897714,4.84,-4.1,3.18,51.6,0.3421279372633311,-1.402724542779658,3.897024344566732,27.6502,Rejection of pharmaceuticals and personal care products (PPCPs) and endocrine disrupting chemicals (EDCs) by low pressure reverse osmosis membranes
UTC60,NF,Naproxen,COc1ccc2cc(ccc2c1)C(C)C(O)=O,18.625,3.0,4.0,25.0,24.0,1.0,230.262999999999,65,0.392,0.73,0.3324489960201268,0.4031806108897714,4.84,-17.2,3.18,51.6,-0.07468948249544373,1.284659098921632,3.023467395089972,50.734,Rejection of pharmaceuticals and personal care products (PPCPs) and endocrine disrupting chemicals (EDCs) by low pressure reverse osmosis membranes
UTC60,NF,Naproxen,COc1ccc2cc(ccc2c1)C(C)C(O)=O,18.625,3.0,5.0,25.0,24.0,1.0,230.262999999999,65,0.392,0.73,0.3324489960201268,0.4031806108897714,4.84,-29.21,3.18,51.6,-0.5875081373266712,17.16111269131207,1.948713129761041,92.7044,Rejection of pharmaceuticals and personal care products (PPCPs) and endocrine disrupting chemicals (EDCs) by low pressure reverse osmosis membranes
UTC60,NF,Naproxen,COc1ccc2cc(ccc2c1)C(C)C(O)=O,18.625,3.0,7.0,25.0,24.0,10.0,230.262999999999,65,0.392,0.73,0.3324489960201268,0.4031806108897714,4.84,-34.7,3.18,51.6,-0.9931284718841809,34.46155797438108,1.09862278971032,97.2512,Rejection of pharmaceuticals and personal care products (PPCPs) and endocrine disrupting chemicals (EDCs) by low pressure reverse osmosis membranes
UTC60,NF,Naproxen,COc1ccc2cc(ccc2c1)C(C)C(O)=O,18.625,3.0,10.0,25.0,24.0,10.0,230.262999999999,65,0.392,0.73,0.3324489960201268,0.4031806108897714,4.84,-44.1,3.18,51.6,-0.9999930817373932,44.09969490461904,1.084236088583024,97.2512,Rejection of pharmaceuticals and personal care products (PPCPs) and endocrine disrupting chemicals (EDCs) by low pressure reverse osmosis membranes
UTC60,NF,Nonylphenol,CCCCCCCCCc1ccccc1O,18.625,3.0,3.0,25.0,24.0,1.0,220.356,65,0.364,0.9029999999999999,0.3799131329745689,0.4031806108897714,10.25,-4.1,5.71,51.6,-5.623412935675732e-08,2.30559930362705e-07,5.71,29.7357,Rejection of pharmaceuticals and personal care products (PPCPs) and endocrine disrupting chemicals (EDCs) by low pressure reverse osmosis membranes
UTC60,NF,Nonylphenol,CCCCCCCCCc1ccccc1O,18.625,3.0,5.0,25.0,24.0,1.0,220.356,65,0.364,0.9029999999999999,0.3799131329745689,0.4031806108897714,10.25,-29.21,5.71,51.6,-5.623381629304709e-06,0.0001642589773919906,5.71,37.0308,Rejection of pharmaceuticals and personal care products (PPCPs) and endocrine disrupting chemicals (EDCs) by low pressure reverse osmosis membranes
UTC60,NF,Nonylphenol,CCCCCCCCCc1ccccc1O,18.625,3.0,7.0,25.0,24.0,1.0,220.356,65,0.364,0.9029999999999999,0.3799131329745689,0.4031806108897714,10.25,-34.7,5.71,51.6,-0.0005620252751523289,0.01950227704778582,5.71,39.8855,Rejection of pharmaceuticals and personal care products (PPCPs) and endocrine disrupting chemicals (EDCs) by low pressure reverse osmosis membranes
UTC60,NF,Nonylphenol,CCCCCCCCCc1ccccc1O,18.625,3.0,10.0,25.0,24.0,1.0,220.356,65,0.364,0.9029999999999999,0.3799131329745689,0.4031806108897714,10.25,-44.1,5.71,51.6,-0.3599350001971149,15.87313350869277,5.71,96.0264,Rejection of pharmaceuticals and personal care products (PPCPs) and endocrine disrupting chemicals (EDCs) by low pressure reverse osmosis membranes
UTC60,NF,Phenacetine,CCOc1ccc(NC(C)=O)cc1,18.625,3.0,3.0,25.0,24.0,10.0,179.219,65,0.345,0.6900000000000001,0.2902703986176511,0.4031806108897714,14.57,-4.1,1.58,51.6,0.2007600089105187,-0.8231160365331264,1.58,13.7931,Rejection of pharmaceuticals and personal care products (PPCPs) and endocrine disrupting chemicals (EDCs) by low pressure reverse osmosis membranes
UTC60,NF,Phenacetine,CCOc1ccc(NC(C)=O)cc1,18.625,3.0,5.0,25.0,24.0,10.0,179.219,65,0.345,0.6900000000000001,0.2902703986176511,0.4031806108897714,14.57,-29.21,1.58,51.6,0.002505592398133942,-0.07318835394949245,1.58,16.6897,Rejection of pharmaceuticals and personal care products (PPCPs) and endocrine disrupting chemicals (EDCs) by low pressure reverse osmosis membranes
UTC60,NF,Phenacetine,CCOc1ccc(NC(C)=O)cc1,18.625,3.0,7.0,25.0,24.0,10.0,179.219,65,0.345,0.6900000000000001,0.2902703986176511,0.4031806108897714,14.57,-34.7,1.58,51.6,2.509131802630197e-05,-0.0008706687355126785,1.58,18.7586,Rejection of pharmaceuticals and personal care products (PPCPs) and endocrine disrupting chemicals (EDCs) by low pressure reverse osmosis membranes
UTC60,NF,Phenacetine,CCOc1ccc(NC(C)=O)cc1,18.625,3.0,10.0,25.0,24.0,10.0,179.219,65,0.345,0.6900000000000001,0.2902703986176511,0.4031806108897714,14.57,-44.1,1.58,51.6,-2.688950475914097e-05,0.001185827159878117,1.58,20.4138,Rejection of pharmaceuticals and personal care products (PPCPs) and endocrine disrupting chemicals (EDCs) by low pressure reverse osmosis membranes
UTC60,NF,Triclosan,Oc1cc(Cl)ccc1Oc2ccc(Cl)cc2Cl,18.625,3.0,3.0,25.0,24.0,1.0,289.544999999999,65,0.417,0.655,0.3336369670933355,0.4031806108897714,7.9,-4.1,4.76,51.6,-1.258909563061765e-05,5.161529208553236e-05,4.76,17.0485,Rejection of pharmaceuticals and personal care products (PPCPs) and endocrine disrupting chemicals (EDCs) by low pressure reverse osmosis membranes
UTC60,NF,Triclosan,Oc1cc(Cl)ccc1Oc2ccc(Cl)cc2Cl,18.625,3.0,5.0,25.0,24.0,1.0,289.544999999999,65,0.417,0.655,0.3336369670933355,0.4031806108897714,7.9,-29.21,4.76,51.6,-0.001257342511355291,0.03672697475668805,4.76,17.6828,Rejection of pharmaceuticals and personal care products (PPCPs) and endocrine disrupting chemicals (EDCs) by low pressure reverse osmosis membranes
UTC60,NF,Triclosan,Oc1cc(Cl)ccc1Oc2ccc(Cl)cc2Cl,18.625,3.0,7.0,25.0,24.0,1.0,289.544999999999,65,0.417,0.655,0.3336369670933355,0.4031806108897714,7.9,-34.7,4.76,51.6,-0.1118157697781168,3.880007211300654,4.76,36.0793,Rejection of pharmaceuticals and personal care products (PPCPs) and endocrine disrupting chemicals (EDCs) by low pressure reverse osmosis membranes
UTC60,NF,Triclosan,Oc1cc(Cl)ccc1Oc2ccc(Cl)cc2Cl,18.625,3.0,10.0,25.0,24.0,1.0,289.544999999999,65,0.417,0.655,0.3336369670933355,0.4031806108897714,7.9,-44.1,4.76,51.6,-0.9921193161496697,43.75246184220044,4.76,93.489,Rejection of pharmaceuticals and personal care products (PPCPs) and endocrine disrupting chemicals (EDCs) by low pressure reverse osmosis membranes
UTC70,RO,Carbamazepine,NC(=O)N1c2ccccc2C=Cc3ccccc13,12.375,3.0,7.0,25.0,24.0,10.0,236.274,150,0.4480000000000001,0.576,0.3334516559578687,0.4031806108897714,13.9,-15.88,2.45,54.4,0.0,0.0,2.45,91.0,Rejection of pharmaceuticals and personal care products (PPCPs) and endocrine disrupting chemicals (EDCs) by low pressure reverse osmosis membranes
UTC70,RO,Carbamazepine,NC(=O)N1c2ccccc2C=Cc3ccccc13,12.375,3.0,7.0,25.0,24.0,10.0,236.274,150,0.4480000000000001,0.576,0.3334516559578687,0.4031806108897714,13.9,-15.88,2.45,54.4,0.0,0.0,2.45,92.0526,Rejection of pharmaceuticals and personal care products (PPCPs) and endocrine disrupting chemicals (EDCs) by low pressure reverse osmosis membranes
UTC70,RO,Carbamazepine,NC(=O)N1c2ccccc2C=Cc3ccccc13,12.375,3.0,7.0,25.0,24.0,10.0,236.274,150,0.4480000000000001,0.576,0.3334516559578687,0.4031806108897714,13.9,-15.88,2.45,54.4,0.0,0.0,2.45,93.0,Rejection of pharmaceuticals and personal care products (PPCPs) and endocrine disrupting chemicals (EDCs) by low pressure reverse osmosis membranes
UTC70,RO,Carbamazepine,NC(=O)N1c2ccccc2C=Cc3ccccc13,12.375,3.0,7.0,25.0,24.0,10.0,236.274,150,0.4480000000000001,0.576,0.3334516559578687,0.4031806108897714,13.9,-15.88,2.45,54.4,0.0,0.0,2.45,97.0526,Rejection of pharmaceuticals and personal care products (PPCPs) and endocrine disrupting chemicals (EDCs) by low pressure reverse osmosis membranes
UTC70,RO,Clofibric acid,CC(C)(Oc1ccc(Cl)cc1)C(O)=O,12.375,3.0,3.0,25.0,24.0,10.0,214.648,150,0.35,0.62,0.3149381950227265,0.4031806108897714,3.12,4.52,2.57,54.4,-0.4313586081163323,-1.949740908685822,1.363393654387104,86.9877,Rejection of pharmaceuticals and personal care products (PPCPs) and endocrine disrupting chemicals (EDCs) by low pressure reverse osmosis membranes
UTC70,RO,Clofibric acid,CC(C)(Oc1ccc(Cl)cc1)C(O)=O,12.375,3.0,5.0,25.0,24.0,10.0,214.648,150,0.35,0.62,0.3149381950227265,0.4031806108897714,3.12,-26.34,2.57,54.4,-0.9869889516362479,25.99728898609877,-0.1908284839720706,96.9136,Rejection of pharmaceuticals and personal care products (PPCPs) and endocrine disrupting chemicals (EDCs) by low pressure reverse osmosis membranes
UTC70,RO,Clofibric acid,CC(C)(Oc1ccc(Cl)cc1)C(O)=O,12.375,3.0,7.0,25.0,24.0,10.0,214.648,150,0.35,0.62,0.3149381950227265,0.4031806108897714,3.12,-15.88,2.57,54.4,-0.9998681917018621,15.87790688422557,-0.2268545942604527,97.2593,Rejection of pharmaceuticals and personal care products (PPCPs) and endocrine disrupting chemicals (EDCs) by low pressure reverse osmosis membranes
UTC70,RO,Clofibric acid,CC(C)(Oc1ccc(Cl)cc1)C(O)=O,12.375,3.0,10.0,25.0,24.0,10.0,214.648,150,0.35,0.62,0.3149381950227265,0.4031806108897714,3.12,-42.15,2.57,54.4,-0.9999998681743435,42.14999444354858,-0.2272229227562206,97.1605,Rejection of pharmaceuticals and personal care products (PPCPs) and endocrine disrupting chemicals (EDCs) by low pressure reverse osmosis membranes
UTC70,RO,Diclofenac,OC(=O)Cc1ccccc1Nc2c(Cl)cccc2Cl,12.375,3.0,3.0,25.0,24.0,10.0,296.153,150,0.462,0.634,0.3476931977505725,0.4031806108897714,4.15,4.52,4.51,54.4,-0.06611406133719554,-0.2988355572441238,4.356393729302807,93.0123,Rejection of pharmaceuticals and personal care products (PPCPs) and endocrine disrupting chemicals (EDCs) by low pressure reverse osmosis membranes
UTC70,RO,Diclofenac,OC(=O)Cc1ccccc1Nc2c(Cl)cccc2Cl,12.375,3.0,5.0,25.0,24.0,10.0,296.153,150,0.462,0.634,0.3476931977505725,0.4031806108897714,4.15,-26.34,4.51,54.4,-0.8762293189310645,23.07988026064424,2.474210407978376,97.0123,Rejection of pharmaceuticals and personal care products (PPCPs) and endocrine disrupting chemicals (EDCs) by low pressure reverse osmosis membranes
UTC70,RO,Diclofenac,OC(=O)Cc1ccccc1Nc2c(Cl)cccc2Cl,12.375,3.0,7.0,25.0,24.0,10.0,296.153,150,0.462,0.634,0.3476931977505725,0.4031806108897714,4.15,-15.88,4.51,54.4,-0.9985894549032847,15.85760054386416,2.18992467830834,97.4074,Rejection of pharmaceuticals and personal care products (PPCPs) and endocrine disrupting chemicals (EDCs) by low pressure reverse osmosis membranes
UTC70,RO,Diclofenac,OC(=O)Cc1ccccc1Nc2c(Cl)cccc2Cl,12.375,3.0,10.0,25.0,24.0,10.0,296.153,150,0.462,0.634,0.3476931977505725,0.4031806108897714,4.15,-42.15,4.51,54.4,-0.9999985874644506,42.14994046162659,2.186650766628119,97.358,Rejection of pharmaceuticals and personal care products (PPCPs) and endocrine disrupting chemicals (EDCs) by low pressure reverse osmosis membranes
UTC70,RO,Diethyl phthalate,CCOC(=O)c1ccccc1C(=O)OCC,12.375,3.0,7.0,25.0,24.0,10.0,222.239999999999,150,0.4389999999999999,0.6900000000000001,0.345944209052952,0.4031806108897714,7.84,-15.88,2.47,54.4,-0.1262895790549187,2.005478515392109,2.47,83.9474,Rejection of pharmaceuticals and personal care products (PPCPs) and endocrine disrupting chemicals (EDCs) by low pressure reverse osmosis membranes
UTC70,RO,Diethyl phthalate,CCOC(=O)c1ccccc1C(=O)OCC,12.375,3.0,7.0,25.0,24.0,10.0,222.239999999999,150,0.4389999999999999,0.6900000000000001,0.345944209052952,0.4031806108897714,7.84,-15.88,2.47,54.4,-0.1262895790549187,2.005478515392109,2.47,88.0,Rejection of pharmaceuticals and personal care products (PPCPs) and endocrine disrupting chemicals (EDCs) by low pressure reverse osmosis membranes
UTC70,RO,Diethyl phthalate,CCOC(=O)c1ccccc1C(=O)OCC,12.375,3.0,7.0,25.0,24.0,10.0,222.239999999999,150,0.4389999999999999,0.6900000000000001,0.345944209052952,0.4031806108897714,7.84,-15.88,2.47,54.4,-0.1262895790549187,2.005478515392109,2.47,90.2105,Rejection of pharmaceuticals and personal care products (PPCPs) and endocrine disrupting chemicals (EDCs) by low pressure reverse osmosis membranes
UTC70,RO,Diethyl phthalate,CCOC(=O)c1ccccc1C(=O)OCC,12.375,3.0,7.0,25.0,24.0,10.0,222.239999999999,150,0.4389999999999999,0.6900000000000001,0.345944209052952,0.4031806108897714,7.84,-15.88,2.47,54.4,-0.1262895790549187,2.005478515392109,2.47,90.2632,Rejection of pharmaceuticals and personal care products (PPCPs) and endocrine disrupting chemicals (EDCs) by low pressure reverse osmosis membranes
UTC70,RO,Gemfibrozil,Cc1ccc(C)c(OCCCC(C)(C)C(O)=O)c1,12.375,3.0,3.0,25.0,24.0,10.0,250.337999999999,150,0.499,0.743,0.3884540064460517,0.4031806108897714,4.5,4.52,4.39,54.4,-0.0306534300317155,-0.138553503743354,4.327249934988209,90.9383,Rejection of pharmaceuticals and personal care products (PPCPs) and endocrine disrupting chemicals (EDCs) by low pressure reverse osmosis membranes
UTC70,RO,Gemfibrozil,Cc1ccc(C)c(OCCCC(C)(C)C(O)=O)c1,12.375,3.0,5.0,25.0,24.0,10.0,250.337999999999,150,0.499,0.743,0.3884540064460517,0.4031806108897714,4.5,-26.34,4.39,54.4,-0.7597469266479578,20.01173404790721,2.834736233748019,97.0617,Rejection of pharmaceuticals and personal care products (PPCPs) and endocrine disrupting chemicals (EDCs) by low pressure reverse osmosis membranes
UTC70,RO,Gemfibrozil,Cc1ccc(C)c(OCCCC(C)(C)C(O)=O)c1,12.375,3.0,7.0,25.0,24.0,10.0,250.337999999999,150,0.499,0.743,0.3884540064460517,0.4031806108897714,4.5,-15.88,4.39,54.4,-0.9968476908167399,15.82994133016983,2.349371680725969,97.5556,Rejection of pharmaceuticals and personal care products (PPCPs) and endocrine disrupting chemicals (EDCs) by low pressure reverse osmosis membranes
UTC70,RO,Gemfibrozil,Cc1ccc(C)c(OCCCC(C)(C)C(O)=O)c1,12.375,3.0,10.0,25.0,24.0,10.0,250.337999999999,150,0.499,0.743,0.3884540064460517,0.4031806108897714,4.5,-42.15,4.39,54.4,-0.9999968377323398,42.14986671041812,2.34292512079838,97.358,Rejection of pharmaceuticals and personal care products (PPCPs) and endocrine disrupting chemicals (EDCs) by low pressure reverse osmosis membranes
UTC70,RO,Ibuprofen,CC(C)Cc1ccc(cc1)C(C)C(O)=O,12.375,3.0,3.0,25.0,24.0,10.0,206.284999999999,150,0.378,0.659,0.3727263864585965,0.4031806108897714,5.2,4.52,3.97,54.4,-0.006270012341433834,-0.02834045578328093,3.949656822851334,91.9753,Rejection of pharmaceuticals and personal care products (PPCPs) and endocrine disrupting chemicals (EDCs) by low pressure reverse osmosis membranes
UTC70,RO,Ibuprofen,CC(C)Cc1ccc(cc1)C(C)C(O)=O,12.375,3.0,5.0,25.0,24.0,10.0,206.284999999999,150,0.378,0.659,0.3727263864585965,0.4031806108897714,5.2,-26.34,3.97,54.4,-0.3868631798468569,10.18997615716621,2.714814878925577,97.1605,Rejection of pharmaceuticals and personal care products (PPCPs) and endocrine disrupting chemicals (EDCs) by low pressure reverse osmosis membranes
UTC70,RO,Ibuprofen,CC(C)Cc1ccc(cc1)C(C)C(O)=O,12.375,3.0,7.0,25.0,24.0,10.0,206.284999999999,150,0.378,0.659,0.3727263864585965,0.4031806108897714,5.2,-15.88,3.97,54.4,-0.9843983377581704,15.63224560359975,0.7761004222382355,96.963,Rejection of pharmaceuticals and personal care products (PPCPs) and endocrine disrupting chemicals (EDCs) by low pressure reverse osmosis membranes
UTC70,RO,Ibuprofen,CC(C)Cc1ccc(cc1)C(C)C(O)=O,12.375,3.0,10.0,25.0,24.0,10.0,206.284999999999,150,0.378,0.659,0.3727263864585965,0.4031806108897714,5.2,-42.15,3.97,54.4,-0.99998415131926,42.14933197810681,0.7255319466095553,97.8025,Rejection of pharmaceuticals and personal care products (PPCPs) and endocrine disrupting chemicals (EDCs) by low pressure reverse osmosis membranes
UTC70,RO,Ketoprofen,CC(C(O)=O)c1cccc(c1)C(=O)c2ccccc2,12.375,3.0,3.0,25.0,24.0,10.0,254.285,150,0.437,0.658,0.360215085099329,0.4031806108897714,3.98,4.52,3.12,54.4,-0.09478739597319612,-0.4284390297988464,2.909525291995948,90.0,Rejection of pharmaceuticals and personal care products (PPCPs) and endocrine disrupting chemicals (EDCs) by low pressure reverse osmosis membranes
UTC70,RO,Ketoprofen,CC(C(O)=O)c1cccc(c1)C(=O)c2ccccc2,12.375,3.0,5.0,25.0,24.0,10.0,254.285,150,0.437,0.658,0.360215085099329,0.4031806108897714,3.98,-26.34,3.12,54.4,-0.9128258117454132,24.04383188137419,1.093077071976878,96.6173,Rejection of pharmaceuticals and personal care products (PPCPs) and endocrine disrupting chemicals (EDCs) by low pressure reverse osmosis membranes
UTC70,RO,Ketoprofen,CC(C(O)=O)c1cccc(c1)C(=O)c2ccccc2,12.375,3.0,7.0,25.0,24.0,10.0,254.285,150,0.437,0.658,0.360215085099329,0.4031806108897714,3.98,-15.88,3.12,54.4,-0.9990459185546853,15.8648491866484,0.9016259658626078,97.1605,Rejection of pharmaceuticals and personal care products (PPCPs) and endocrine disrupting chemicals (EDCs) by low pressure reverse osmosis membranes
UTC70,RO,Ketoprofen,CC(C(O)=O)c1cccc(c1)C(=O)c2ccccc2,12.375,3.0,10.0,25.0,24.0,10.0,254.285,150,0.437,0.658,0.360215085099329,0.4031806108897714,3.98,-42.15,3.12,54.4,-0.9999990450083259,42.14995974710094,0.8995095556588959,97.6049,Rejection of pharmaceuticals and personal care products (PPCPs) and endocrine disrupting chemicals (EDCs) by low pressure reverse osmosis membranes
UTC70,RO,Naproxen,COc1ccc2cc(ccc2c1)C(C)C(O)=O,12.375,3.0,3.0,25.0,24.0,1.0,230.262999999999,150,0.392,0.73,0.3324489960201268,0.4031806108897714,4.84,4.52,3.18,54.4,0.3421279372633311,1.546418276430257,3.897024344566732,88.963,Rejection of pharmaceuticals and personal care products (PPCPs) and endocrine disrupting chemicals (EDCs) by low pressure reverse osmosis membranes
UTC70,RO,Naproxen,COc1ccc2cc(ccc2c1)C(C)C(O)=O,12.375,3.0,5.0,25.0,24.0,1.0,230.262999999999,150,0.392,0.73,0.3324489960201268,0.4031806108897714,4.84,-26.34,3.18,54.4,-0.5875081373266712,15.47496433718452,1.948713129761041,96.6667,Rejection of pharmaceuticals and personal care products (PPCPs) and endocrine disrupting chemicals (EDCs) by low pressure reverse osmosis membranes
UTC70,RO,Naproxen,COc1ccc2cc(ccc2c1)C(C)C(O)=O,12.375,3.0,7.0,25.0,24.0,1.0,230.262999999999,150,0.392,0.73,0.3324489960201268,0.4031806108897714,4.84,-15.88,3.18,54.4,-0.9931284718841809,15.77088013352079,1.09862278971032,97.2099,Rejection of pharmaceuticals and personal care products (PPCPs) and endocrine disrupting chemicals (EDCs) by low pressure reverse osmosis membranes
UTC70,RO,Naproxen,COc1ccc2cc(ccc2c1)C(C)C(O)=O,12.375,3.0,10.0,25.0,24.0,1.0,230.262999999999,150,0.392,0.73,0.3324489960201268,0.4031806108897714,4.84,-42.15,3.18,54.4,-0.9999930817373932,42.14970839523112,1.084236088583024,97.4074,Rejection of pharmaceuticals and personal care products (PPCPs) and endocrine disrupting chemicals (EDCs) by low pressure reverse osmosis membranes
UTC70,RO,Phenacetine,CCOc1ccc(NC(C)=O)cc1,12.375,3.0,3.0,25.0,24.0,10.0,179.219,150,0.345,0.6900000000000001,0.2902703986176511,0.4031806108897714,14.57,4.52,1.58,54.4,0.2007600089105187,0.9074352402755442,1.58,77.0,Rejection of pharmaceuticals and personal care products (PPCPs) and endocrine disrupting chemicals (EDCs) by low pressure reverse osmosis membranes
UTC70,RO,Phenacetine,CCOc1ccc(NC(C)=O)cc1,12.375,3.0,5.0,25.0,24.0,10.0,179.219,150,0.345,0.6900000000000001,0.2902703986176511,0.4031806108897714,14.57,-26.34,1.58,54.4,0.002505592398133942,-0.06599730376684804,1.58,80.0526,Rejection of pharmaceuticals and personal care products (PPCPs) and endocrine disrupting chemicals (EDCs) by low pressure reverse osmosis membranes
UTC70,RO,Phenacetine,CCOc1ccc(NC(C)=O)cc1,12.375,3.0,7.0,25.0,24.0,10.0,179.219,150,0.345,0.6900000000000001,0.2902703986176511,0.4031806108897714,14.57,-15.88,1.58,54.4,2.509131802630197e-05,-0.0003984501302576754,1.58,86.0,Rejection of pharmaceuticals and personal care products (PPCPs) and endocrine disrupting chemicals (EDCs) by low pressure reverse osmosis membranes
UTC70,RO,Phenacetine,CCOc1ccc(NC(C)=O)cc1,12.375,3.0,10.0,25.0,24.0,10.0,179.219,150,0.345,0.6900000000000001,0.2902703986176511,0.4031806108897714,14.57,-42.15,1.58,54.4,-2.688950475914097e-05,0.001133392625597792,1.58,82.0526,Rejection of pharmaceuticals and personal care products (PPCPs) and endocrine disrupting chemicals (EDCs) by low pressure reverse osmosis membranes
BW400,RO,Bromoform,BrC(Br)Br,17.56666666666667,6.2,8.0,23.0,48.0,0.1,252.731,100,0.327,0.342,0.211596735007286,0.4031806108897714,15.0,-23.02,2.4,56.8,0.0,0.0,2.4,15.16,Rejection of trace organic compounds by high-pressure membranes
BW400,RO,Bromoform,BrC(Br)Br,17.56666666666667,6.2,8.0,23.0,24.0,0.1,252.731,100,0.327,0.342,0.211596735007286,0.4031806108897714,15.0,-4.49,2.4,56.8,0.0,0.0,2.4,38.12,Rejection of trace organic compounds by high-pressure membranes
BW400,RO,Bromoform,BrC(Br)Br,17.56666666666667,6.2,8.0,23.0,12.0,0.1,252.731,100,0.327,0.342,0.211596735007286,0.4031806108897714,15.0,-4.49,2.4,56.8,0.0,0.0,2.4,70.08,Rejection of trace organic compounds by high-pressure membranes
BW400,RO,Bromoform,BrC(Br)Br,17.56666666666667,6.2,8.0,23.0,6.0,0.1,252.731,100,0.327,0.342,0.211596735007286,0.4031806108897714,15.0,-4.49,2.4,56.8,0.0,0.0,2.4,86.89,Rejection of trace organic compounds by high-pressure membranes
BW400,RO,Bromoform,BrC(Br)Br,17.56666666666667,6.2,8.0,23.0,2.0,0.1,252.731,100,0.327,0.342,0.211596735007286,0.4031806108897714,15.0,-4.49,2.4,56.8,0.0,0.0,2.4,95.08,Rejection of trace organic compounds by high-pressure membranes
LE440,RO,Bromoform,BrC(Br)Br,16.3625,5.1,3.0,23.0,48.0,0.1,252.731,100,0.327,0.342,0.211596735007286,0.4031806108897714,15.0,-23.02,2.4,41.5,0.0,0.0,2.4,13.75,Rejection of trace organic compounds by high-pressure membranes
LE440,RO,Bromoform,BrC(Br)Br,16.3625,5.1,3.0,23.0,24.0,0.1,252.731,100,0.327,0.342,0.211596735007286,0.4031806108897714,15.0,-23.02,2.4,41.5,0.0,0.0,2.4,40.89,Rejection of trace organic compounds by high-pressure membranes
LE440,RO,Bromoform,BrC(Br)Br,16.3625,5.1,3.0,23.0,12.0,0.1,252.731,100,0.327,0.342,0.211596735007286,0.4031806108897714,15.0,-23.02,2.4,41.5,0.0,0.0,2.4,82.56,Rejection of trace organic compounds by high-pressure membranes
LE440,RO,Bromoform,BrC(Br)Br,16.3625,5.1,3.0,23.0,6.0,0.1,252.731,100,0.327,0.342,0.211596735007286,0.4031806108897714,15.0,-23.02,2.4,41.5,0.0,0.0,2.4,95.65,Rejection of trace organic compounds by high-pressure membranes
LE440,RO,Bromoform,BrC(Br)Br,16.3625,5.1,3.0,23.0,2.0,0.1,252.731,100,0.327,0.342,0.211596735007286,0.4031806108897714,15.0,-23.02,2.4,41.5,0.0,0.0,2.4,99.52,Rejection of trace organic compounds by high-pressure membranes
LE440,RO,Bromoform,BrC(Br)Br,16.3625,5.1,5.0,23.0,48.0,0.1,252.731,100,0.327,0.342,0.211596735007286,0.4031806108897714,15.0,-23.02,2.4,41.5,0.0,0.0,2.4,6.97,Rejection of trace organic compounds by high-pressure membranes
LE440,RO,Bromoform,BrC(Br)Br,16.3625,5.1,5.0,23.0,24.0,0.1,252.731,100,0.327,0.342,0.211596735007286,0.4031806108897714,15.0,-23.02,2.4,41.5,0.0,0.0,2.4,30.23,Rejection of trace organic compounds by high-pressure membranes
LE440,RO,Bromoform,BrC(Br)Br,16.3625,5.1,5.0,23.0,12.0,0.1,252.731,100,0.327,0.342,0.211596735007286,0.4031806108897714,15.0,-23.02,2.4,41.5,0.0,0.0,2.4,72.39,Rejection of trace organic compounds by high-pressure membranes
LE440,RO,Bromoform,BrC(Br)Br,16.3625,5.1,5.0,23.0,6.0,0.1,252.731,100,0.327,0.342,0.211596735007286,0.4031806108897714,15.0,-23.02,2.4,41.5,0.0,0.0,2.4,89.35,Rejection of trace organic compounds by high-pressure membranes
LE440,RO,Bromoform,BrC(Br)Br,16.3625,5.1,5.0,23.0,2.0,0.1,252.731,100,0.327,0.342,0.211596735007286,0.4031806108897714,15.0,-23.02,2.4,41.5,0.0,0.0,2.4,92.25,Rejection of trace organic compounds by high-pressure membranes
LE440,RO,Bromoform,BrC(Br)Br,16.3625,5.1,8.0,23.0,48.0,0.1,252.731,100,0.327,0.342,0.211596735007286,0.4031806108897714,15.0,-23.02,2.4,41.5,0.0,0.0,2.4,6.0,Rejection of trace organic compounds by high-pressure membranes
LE440,RO,Bromoform,BrC(Br)Br,16.3625,5.1,8.0,23.0,48.0,0.1,252.731,100,0.327,0.342,0.211596735007286,0.4031806108897714,15.0,-23.02,2.4,41.5,0.0,0.0,2.4,6.2,Rejection of trace organic compounds by high-pressure membranes
LE440,RO,Bromoform,BrC(Br)Br,16.3625,5.1,8.0,23.0,48.0,0.1,252.731,180,0.327,0.342,0.211596735007286,0.4031806108897714,15.0,-23.02,2.4,41.5,0.0,0.0,2.4,6.56,Rejection of trace organic compounds by high-pressure membranes
LE440,RO,Bromoform,BrC(Br)Br,16.3625,5.1,8.0,23.0,24.0,0.1,252.731,180,0.327,0.342,0.211596735007286,0.4031806108897714,15.0,-23.02,2.4,41.5,0.0,0.0,2.4,44.67,Rejection of trace organic compounds by high-pressure membranes
LE440,RO,Bromoform,BrC(Br)Br,16.3625,5.1,8.0,23.0,24.0,0.1,252.731,100,0.327,0.342,0.211596735007286,0.4031806108897714,15.0,-23.02,2.4,41.5,0.0,0.0,2.4,44.76,Rejection of trace organic compounds by high-pressure membranes
LE440,RO,Bromoform,BrC(Br)Br,16.3625,5.1,8.0,23.0,24.0,0.1,252.731,100,0.327,0.342,0.211596735007286,0.4031806108897714,15.0,-23.02,2.4,41.5,0.0,0.0,2.4,45.2,Rejection of trace organic compounds by high-pressure membranes
LE440,RO,Bromoform,BrC(Br)Br,16.3625,5.1,8.0,23.0,12.0,0.1,252.731,100,0.327,0.342,0.211596735007286,0.4031806108897714,15.0,-23.02,2.4,41.5,0.0,0.0,2.4,72.87,Rejection of trace organic compounds by high-pressure membranes
LE440,RO,Bromoform,BrC(Br)Br,16.3625,5.1,8.0,23.0,12.0,0.1,252.731,180,0.327,0.342,0.211596735007286,0.4031806108897714,15.0,-23.02,2.4,41.5,0.0,0.0,2.4,73.77,Rejection of trace organic compounds by high-pressure membranes
LE440,RO,Bromoform,BrC(Br)Br,16.3625,5.1,8.0,23.0,12.0,0.1,252.731,100,0.327,0.342,0.211596735007286,0.4031806108897714,15.0,-23.02,2.4,41.5,0.0,0.0,2.4,73.8,Rejection of trace organic compounds by high-pressure membranes
LE440,RO,Bromoform,BrC(Br)Br,16.3625,5.1,8.0,23.0,6.0,0.1,252.731,100,0.327,0.342,0.211596735007286,0.4031806108897714,15.0,-23.02,2.4,41.5,0.0,0.0,2.4,83.53,Rejection of trace organic compounds by high-pressure membranes
LE440,RO,Bromoform,BrC(Br)Br,16.3625,5.1,8.0,23.0,6.0,0.1,252.731,100,0.327,0.342,0.211596735007286,0.4031806108897714,15.0,-23.02,2.4,41.5,0.0,0.0,2.4,83.79,Rejection of trace organic compounds by high-pressure membranes
LE440,RO,Bromoform,BrC(Br)Br,16.3625,5.1,8.0,23.0,6.0,0.1,252.731,180,0.327,0.342,0.211596735007286,0.4031806108897714,15.0,-23.02,2.4,41.5,0.0,0.0,2.4,84.02,Rejection of trace organic compounds by high-pressure membranes
LE440,RO,Bromoform,BrC(Br)Br,16.3625,5.1,8.0,23.0,2.0,0.1,252.731,100,0.327,0.342,0.211596735007286,0.4031806108897714,15.0,-23.02,2.4,41.5,0.0,0.0,2.4,84.5,Rejection of trace organic compounds by high-pressure membranes
LE440,RO,Bromoform,BrC(Br)Br,16.3625,5.1,8.0,23.0,2.0,0.1,252.731,180,0.327,0.342,0.211596735007286,0.4031806108897714,15.0,-23.02,2.4,41.5,0.0,0.0,2.4,84.84,Rejection of trace organic compounds by high-pressure membranes
LE440,RO,Bromoform,BrC(Br)Br,16.3625,5.1,8.0,23.0,2.0,0.1,252.731,100,0.327,0.342,0.211596735007286,0.4031806108897714,15.0,-23.02,2.4,41.5,0.0,0.0,2.4,86.15,Rejection of trace organic compounds by high-pressure membranes
LE440,RO,Bromoform,BrC(Br)Br,16.3625,5.1,10.0,23.0,48.0,0.1,252.731,100,0.327,0.342,0.211596735007286,0.4031806108897714,15.0,-23.02,2.4,41.5,0.0,0.0,2.4,39.92,Rejection of trace organic compounds by high-pressure membranes
LE440,RO,Bromoform,BrC(Br)Br,16.3625,5.1,10.0,23.0,24.0,0.1,252.731,100,0.327,0.342,0.211596735007286,0.4031806108897714,15.0,-23.02,2.4,41.5,0.0,0.0,2.4,66.09,Rejection of trace organic compounds by high-pressure membranes
LE440,RO,Bromoform,BrC(Br)Br,16.3625,5.1,10.0,23.0,12.0,0.1,252.731,100,0.327,0.342,0.211596735007286,0.4031806108897714,15.0,-23.02,2.4,41.5,0.0,0.0,2.4,88.86,Rejection of trace organic compounds by high-pressure membranes
LE440,RO,Bromoform,BrC(Br)Br,16.3625,5.1,10.0,23.0,6.0,0.1,252.731,100,0.327,0.342,0.211596735007286,0.4031806108897714,15.0,-23.02,2.4,41.5,0.0,0.0,2.4,97.58,Rejection of trace organic compounds by high-pressure membranes
LE440,RO,Bromoform,BrC(Br)Br,16.3625,5.1,10.0,23.0,2.0,0.1,252.731,100,0.327,0.342,0.211596735007286,0.4031806108897714,15.0,-23.02,2.4,41.5,0.0,0.0,2.4,99.52,Rejection of trace organic compounds by high-pressure membranes
NF90,NF,Bromoform,BrC(Br)Br,26.01666666666667,2.8,8.0,23.0,48.0,0.1,252.731,100,0.327,0.342,0.211596735007286,0.34,15.0,-30.76,2.4,59.8,0.0,0.0,2.4,0.82,Rejection of trace organic compounds by high-pressure membranes
NF90,NF,Bromoform,BrC(Br)Br,26.01666666666667,2.8,8.0,23.0,24.0,0.1,252.731,100,0.327,0.342,0.211596735007286,0.34,15.0,-30.76,2.4,59.8,0.0,0.0,2.4,17.62,Rejection of trace organic compounds by high-pressure membranes
NF90,NF,Bromoform,BrC(Br)Br,26.01666666666667,2.8,8.0,23.0,51.33333333333334,0.1,252.731,100,0.327,0.342,0.211596735007286,0.34,15.0,-30.76,2.4,59.8,0.0,0.0,2.4,31.97,Rejection of trace organic compounds by high-pressure membranes
NF90,NF,Bromoform,BrC(Br)Br,26.01666666666667,2.8,8.0,23.0,6.0,0.1,252.731,100,0.327,0.342,0.211596735007286,0.34,15.0,-30.76,2.4,59.8,0.0,0.0,2.4,79.92,Rejection of trace organic compounds by high-pressure membranes
NF90,NF,Bromoform,BrC(Br)Br,26.01666666666667,2.8,8.0,23.0,3.0,0.1,252.731,100,0.327,0.342,0.211596735007286,0.34,15.0,-30.76,2.4,59.8,0.0,0.0,2.4,91.39,Rejection of trace organic compounds by high-pressure membranes
XLE440,RO,Bromoform,BrC(Br)Br,15.71666666666667,4.1,8.0,23.0,48.0,0.1,252.731,100,0.327,0.342,0.211596735007286,0.4031806108897714,15.0,-19.42,2.4,39.8,0.0,0.0,2.4,16.39,Rejection of trace organic compounds by high-pressure membranes
XLE440,RO,Bromoform,BrC(Br)Br,15.71666666666667,4.1,8.0,23.0,24.0,0.1,252.731,100,0.327,0.342,0.211596735007286,0.4031806108897714,15.0,-19.42,2.4,39.8,0.0,0.0,2.4,41.8,Rejection of trace organic compounds by high-pressure membranes
XLE440,RO,Bromoform,BrC(Br)Br,15.7166666666667,4.1,8.0,23.0,12.0,0.1,252.731,100,0.327,0.342,0.211596735007286,0.4031806108897714,15.0,-19.42,2.4,39.8,0.0,0.0,2.4,73.36,Rejection of trace organic compounds by high-pressure membranes
XLE440,RO,Bromoform,BrC(Br)Br,15.71666666666667,4.1,8.0,23.0,6.0,0.1,252.731,100,0.327,0.342,0.211596735007286,0.4031806108897714,15.0,-19.42,2.4,39.8,0.0,0.0,2.4,88.12,Rejection of trace organic compounds by high-pressure membranes
XLE440,RO,Bromoform,BrC(Br)Br,15.71666666666667,4.1,8.0,23.0,3.0,0.1,252.731,100,0.327,0.342,0.211596735007286,0.4031806108897714,15.0,-19.42,2.4,39.8,0.0,0.0,2.4,94.67,Rejection of trace organic compounds by high-pressure membranes
De-DL,NF,Serine,N[C@@H](CO)C(O)=O,32.8,8.0,3.0,25.0,2.0,0.0210186,105.092999999999,260,0.306,0.43,0.1782033343668347,0.45,2.21,7.0,-3.07,46.0,0.9999905617854518,6.999933932498163,-2.761049835183246,26.0,Relation between membrane characteristics and performance in nanofiltration
De-DL,NF,Diphenylaminosulfonic acid,O[S](=O)(=O)N(c1ccccc1)c2ccccc2,32.8,8.0,3.0,25.0,2.0,0.049856,249.29,260,0.499,0.5900000000000001,0.3241825505657863,0.45,-1.33,7.0,2.39,46.0,-0.9999532286735305,-6.999672600714714,-1.924798508132155,31.0,Relation between membrane characteristics and performance in nanofiltration
De-DL,NF,Tryptophane,N[C@@H](Cc1c[nH]c2ccccc12)C(O)=O,32.8,8.0,3.0,25.0,2.0,0.0408458,204.228999999999,260,0.411,0.622,0.2924204382401059,0.45,2.38,7.0,-1.06,46.0,0.9999961961404267,6.999973372982986,-1.06,36.0,Relation between membrane characteristics and performance in nanofiltration
De-DL,NF,Glutamine,N[C@@H](CCC(N)=O)C(O)=O,32.8,8.0,3.0,25.0,2.0,0.0292292,146.146,260,0.347,0.523,0.2437649963788605,0.45,2.27,7.0,-3.64,46.0,-0.8430219644140362,-5.901153750898254,-3.800221898638986,39.0,Relation between membrane characteristics and performance in nanofiltration
De-DL,NF,Phenylalanine,N[C@@H](Cc1ccccc1)C(O)=O,32.8,8.0,3.0,25.0,2.0,0.0330384,165.191999999999,260,0.345,0.585,0.272385470173311,0.45,2.2,7.0,-1.38,46.0,0.9999886721558955,6.999920705091268,-1.326946631175209,39.0,Relation between membrane characteristics and performance in nanofiltration
De-DL,NF,Isoleucine,CC[C@H](C)[C@H](N)C(O)=O,32.8,8.0,3.0,25.0,2.0,0.026235,131.174999999999,260,0.353,0.514,0.264356489173457,0.45,2.17,7.0,-1.7,46.0,0.9999892350070191,6.999924645049133,-1.603759317827203,59.0,Relation between membrane characteristics and performance in nanofiltration
De-DL,NF,4-Methyl-3-nitrophenol,Cc1ccc(O)cc1[N+]([O-])=O,29.6,8.0,6.0,25.0,2.0,0.306274,153.137,310,0.392,0.449,0.2506959187743933,0.45,8.66,-17.0,2.1,44.0,-0.002182985771453137,0.03711075811470332,2.1,5.0,Relation between membrane characteristics and performance in nanofiltration
De-DL,NF,Benzylalcohol,OCc1ccccc1,29.6,8.0,6.0,25.0,2.0,0.21628,108.139999999999,310,0.336,0.464,0.2340806887054741,0.45,15.4,-17.0,1.1,44.0,-3.981071703950069e-10,6.767821896715116e-09,1.1,8.0,Relation between membrane characteristics and performance in nanofiltration
De-DL,NF,Benzonitrile,N#Cc1ccccc1,29.6,8.0,6.0,25.0,2.0,0.206248,103.123999999999,310,0.341,0.452,0.2322023269185876,0.45,14.0,-17.0,1.56,44.0,0.0,0.0,1.56,12.0,Relation between membrane characteristics and performance in nanofiltration
De-DL,NF,p-Tolualdehyde,Cc1ccc(C=O)cc1,29.6,8.0,6.0,25.0,2.0,0.240302,120.150999999999,310,0.332,0.489,0.2530889581120866,0.45,14.0,-17.0,2.26,44.0,0.0,0.0,2.26,14.0,Relation between membrane characteristics and performance in nanofiltration
De-DL,NF,4-Chloro-3-nitrobenzaldehyde,[O-][N+](=O)c1cc(C=O)ccc1Cl,29.6,8.0,6.0,25.0,2.0,0.37112,185.565999999999,310,0.393,0.5,0.2621239557222039,0.45,14.0,-17.0,2.18,44.0,0.0,0.0,2.18,14.0,Relation between membrane characteristics and performance in nanofiltration
De-DL,NF,Benzylideneacetone,CC(=O)C=Cc1ccccc1,29.6,8.0,6.0,25.0,2.0,0.292378,146.189,310,0.351,0.599,0.2856074856199798,0.45,14.0,-17.0,2.07,44.0,0.0,0.0,2.07,18.0,Relation between membrane characteristics and performance in nanofiltration
De-DL,NF,Xylitol,OC[C@@H](O)[C@H](O)[C@@H](O)CO,29.6,8.0,6.0,25.0,2.0,0.304292,152.146,310,0.337,0.518,0.2463766830114021,0.45,11.3,-17.0,-2.56,44.0,-5.011847217534286e-06,8.520140269808286e-05,-2.56,42.0,Relation between membrane characteristics and performance in nanofiltration
De-DL,NF,"3,5-Dihydroxybenzoic acid",OC(=O)c1cc(O)cc(O)c1,29.6,8.0,6.0,25.0,2.0,0.308242,154.120999999999,310,0.389,0.481,0.2277471565708836,0.45,3.96,-17.0,0.86,44.0,-0.9909623162617605,16.84635937644993,-1.395211954450909,44.0,Relation between membrane characteristics and performance in nanofiltration
De-DL,NF,Xylose,OC[C@@H](O)[C@H](O)[C@@H](O)C=O,29.6,8.0,6.0,25.0,2.0,0.30026,150.13,310,0.406,0.411,0.2271758314535358,0.45,12.14,-17.0,-2.39,44.0,-7.244354352679074e-07,1.231540239955443e-05,-2.39,100.0,Relation between membrane characteristics and performance in nanofiltration
De-DL,NF,Raffinose,OC[C@H]1O[C@H](OC[C@H]2O[C@H](O[C@]3(CO)O[C@H](CO)[C@@H](O)[C@@H]3O)[C@H](O)[C@@H](O)[C@@H]2O)[C@H](O)[C@@H](O)[C@H]1O,29.6,8.0,6.0,25.0,2.0,1.008876,504.438,310,0.5730000000000001,0.753,0.424151565064248,0.45,12.81,-17.0,-5.104,44.0,-1.548816379029223e-07,2.632987844349678e-06,-5.104,100.0,Relation between membrane characteristics and performance in nanofiltration
De-DL,NF,Glutamine,N[C@@H](CCC(N)=O)C(O)=O,32.8,8.0,10.0,25.0,2.0,0.0292292,146.146,260,0.347,0.523,0.2437649963788605,0.45,2.27,-21.0,-3.64,47.0,-0.999999981379129,20.99999960896171,-3.830056608746701,31.0,Relation between membrane characteristics and performance in nanofiltration
De-DL,NF,Isoleucine,CC[C@H](C)[C@H](N)C(O)=O,32.8,8.0,10.0,25.0,2.0,0.026235,131.174999999999,260,0.353,0.514,0.264356489173457,0.45,2.17,-21.0,-1.7,47.0,-0.9999999812183917,20.99999960558623,-1.796241716406644,39.0,Relation between membrane characteristics and performance in nanofiltration
De-DL,NF,Serine,N[C@@H](CO)C(O)=O,32.8,8.0,10.0,25.0,2.0,0.0210186,105.092999999999,260,0.306,0.43,0.1782033343668347,0.45,2.21,-21.0,-3.07,47.0,-0.9999999792001641,20.99999956320345,-3.378953074356042,52.0,Relation between membrane characteristics and performance in nanofiltration
De-DL,NF,Phenylalanine,N[C@@H](Cc1ccccc1)C(O)=O,32.8,8.0,10.0,25.0,2.0,0.0330384,165.191999999999,260,0.345,0.585,0.272385470173311,0.45,2.2,-21.0,-1.38,47.0,-0.999999980340147,20.99999958714309,-1.433053968768856,84.0,Relation between membrane characteristics and performance in nanofiltration
