Repository: RaghavGupta2006/MLresearchproject

# NF/RO性能的多模式融合框架：利用分子图进行高级预测建模和机理解释

## 项目介绍

本项目针对纳滤/反渗透聚酰胺膜对有机微污染物截留效率预测精度不足与机理解析不清的瓶颈，提出了一种基于梯度提升神经网络框架的多模态融合机器学习模型。通过系统整合膜结构参数、操作条件及污染物理化性质等传统表格数据，与分子的图结构、图像及指纹等多模态表征，构建了三种融合预测方案，实现了高精度预测并提供了分子层面的机理解释。

## 研究背景

纳滤/反渗透聚酰胺膜在水处理领域发挥着重要作用，但传统的经验模型和单一模态机器学习方法难以准确预测有机微污染物的截留效率，且无法从分子层面揭示截留机制。本研究通过多模态融合策略，突破了传统方法的局限性，为膜材料定向设计提供了理论依据与数据驱动的新路径。

## 主要贡献

- 提出了基于梯度提升神经网络框架的多模态融合机器学习模型
- 系统整合了表格数据、分子图结构、分子图像及分子指纹等多源数据
- 构建了三种融合预测方案，其中表格数据与分子图特征的融合模型（GB+Graph）预测性能最优
- 实现了高精度预测（R²达0.9014），显著优于纯表格数据基线模型（R² = 0.8494）
- 采用SHAP方法进行可解释性分析，从微观结构层面提供了超越传统描述符的机理解释
- 开发了原子级归因分析，自动识别关键官能团在分子-膜相互作用中的核心角色

File: data/processed/MemTrOC-Dataset.csv (part 10 of 14)
Name of Membranes,Type of Membranes,NAME of TrOCs,SMILEs,Pure water flux (L·m-2·h-1),Pressure (bar),pH,Temperature (oC),Filtration duration (h),TrOC concentration (mg/L),MW (Da),MWCO (Da),Min projection (nm),Max projection (nm),Molecular radius (nm),Pore radius (nm),pKa1 ,Zeta potential (mV),log Kow,Contact angle (°),Molecular charge,Charge product,log D ,TrOC Rejection (%),Reference
NF90,NF,Lidocaine,CCN(CC)CC(=O)Nc1c(C)cccc1C,84.76,10.0,7.0,25.0,0.5,15.0,234.343,330,0.451,0.675,0.3764144754956523,0.34,14.23,-27.29,2.44,54.1,0.8944287193736347,-24.40895975170649,2.44,99.3,Removal of Glucocorticosteroids and Anesthetics from Water with RO/NF Membranes
NF90,NF,Lidocaine,CCN(CC)CC(=O)Nc1c(C)cccc1C,84.76,10.0,7.0,25.0,2.0,15.0,234.343,330,0.451,0.675,0.3764144754956523,0.34,14.23,-27.29,2.44,54.1,0.8944287193736347,-24.40895975170649,2.44,99.4,Removal of Glucocorticosteroids and Anesthetics from Water with RO/NF Membranes
SWC1,RO,Dexamethasone,C[C@@H]1C[C@H]2[C@@H]3CCC4=CC(=O)C=C[C@]4(C)[C@@]3(F)[C@@H](O)C[C@]2(C)[C@@]1(O)C(=O)CO,7.13,10.0,7.0,25.0,2.0,15.0,392.467,100,0.486,0.743,0.4409415966246648,0.4031806108897714,12.13,-30.6,1.83,48.8,-7.413047459329147e-06,0.0002268392522554719,1.83,99.6,Removal of Glucocorticosteroids and Anesthetics from Water with RO/NF Membranes
SWC1,RO,Dexamethasone,C[C@@H]1C[C@H]2[C@@H]3CCC4=CC(=O)C=C[C@]4(C)[C@@]3(F)[C@@H](O)C[C@]2(C)[C@@]1(O)C(=O)CO,7.13,10.0,7.0,25.0,4.0,15.0,392.467,100,0.486,0.743,0.4409415966246648,0.4031806108897714,12.13,-30.6,1.83,48.8,-7.413047459329147e-06,0.0002268392522554719,1.83,99.6,Removal of Glucocorticosteroids and Anesthetics from Water with RO/NF Membranes
SWC1,RO,Dexamethasone,C[C@@H]1C[C@H]2[C@@H]3CCC4=CC(=O)C=C[C@]4(C)[C@@]3(F)[C@@H](O)C[C@]2(C)[C@@]1(O)C(=O)CO,7.13,10.0,7.0,25.0,6.0,15.0,392.467,100,0.486,0.743,0.4409415966246648,0.4031806108897714,12.13,-30.6,1.83,48.8,-7.413047459329147e-06,0.0002268392522554719,1.83,99.6,Removal of Glucocorticosteroids and Anesthetics from Water with RO/NF Membranes
SWC1,RO,Dexamethasone,C[C@@H]1C[C@H]2[C@@H]3CCC4=CC(=O)C=C[C@]4(C)[C@@]3(F)[C@@H](O)C[C@]2(C)[C@@]1(O)C(=O)CO,7.13,10.0,7.0,25.0,8.0,15.0,392.467,100,0.486,0.743,0.4409415966246648,0.4031806108897714,12.13,-30.6,1.83,48.8,-7.413047459329147e-06,0.0002268392522554719,1.83,99.6,Removal of Glucocorticosteroids and Anesthetics from Water with RO/NF Membranes
SWC1,RO,Dexamethasone,C[C@@H]1C[C@H]2[C@@H]3CCC4=CC(=O)C=C[C@]4(C)[C@@]3(F)[C@@H](O)C[C@]2(C)[C@@]1(O)C(=O)CO,7.13,10.0,7.0,25.0,12.0,15.0,392.467,100,0.486,0.743,0.4409415966246648,0.4031806108897714,12.13,-30.6,1.83,48.8,-7.413047459329147e-06,0.0002268392522554719,1.83,99.6,Removal of Glucocorticosteroids and Anesthetics from Water with RO/NF Membranes
SWC1,RO,Dexamethasone,C[C@@H]1C[C@H]2[C@@H]3CCC4=CC(=O)C=C[C@]4(C)[C@@]3(F)[C@@H](O)C[C@]2(C)[C@@]1(O)C(=O)CO,7.13,10.0,7.0,25.0,24.0,15.0,392.467,100,0.486,0.743,0.4409415966246648,0.4031806108897714,12.13,-30.6,1.83,48.8,-7.413047459329147e-06,0.0002268392522554719,1.83,99.6,Removal of Glucocorticosteroids and Anesthetics from Water with RO/NF Membranes
SWC1,RO,Dexamethasone,C[C@@H]1C[C@H]2[C@@H]3CCC4=CC(=O)C=C[C@]4(C)[C@@]3(F)[C@@H](O)C[C@]2(C)[C@@]1(O)C(=O)CO,7.13,10.0,7.0,25.0,0.5,15.0,392.467,100,0.486,0.743,0.4409415966246648,0.4031806108897714,12.13,-30.6,1.83,48.8,-7.413047459329147e-06,0.0002268392522554719,1.83,99.9,Removal of Glucocorticosteroids and Anesthetics from Water with RO/NF Membranes
SWC1,RO,Hydrocortisone,C[C@]12CCC(=O)C=C1CC[C@H]3[C@@H]4CC[C@](O)(C(=O)CO)[C@@]4(C)C[C@H](O)[C@H]23,7.13,10.0,7.0,25.0,8.0,15.0,362.466,100,0.445,0.753,0.4058140559527056,0.4031806108897714,12.58,-30.6,1.61,48.8,-2.630261073603865e-06,8.048598885227827e-05,1.61,99.5,Removal of Glucocorticosteroids and Anesthetics from Water with RO/NF Membranes
SWC1,RO,Hydrocortisone,C[C@]12CCC(=O)C=C1CC[C@H]3[C@@H]4CC[C@](O)(C(=O)CO)[C@@]4(C)C[C@H](O)[C@H]23,7.13,10.0,7.0,25.0,12.0,15.0,362.466,100,0.445,0.753,0.4058140559527056,0.4031806108897714,12.58,-30.6,1.61,48.8,-2.630261073603865e-06,8.048598885227827e-05,1.61,99.5,Removal of Glucocorticosteroids and Anesthetics from Water with RO/NF Membranes
SWC1,RO,Hydrocortisone,C[C@]12CCC(=O)C=C1CC[C@H]3[C@@H]4CC[C@](O)(C(=O)CO)[C@@]4(C)C[C@H](O)[C@H]23,7.13,10.0,7.0,25.0,2.0,15.0,362.466,100,0.445,0.753,0.4058140559527056,0.4031806108897714,12.58,-30.6,1.61,48.8,-2.630261073603865e-06,8.048598885227827e-05,1.61,99.6,Removal of Glucocorticosteroids and Anesthetics from Water with RO/NF Membranes
SWC1,RO,Hydrocortisone,C[C@]12CCC(=O)C=C1CC[C@H]3[C@@H]4CC[C@](O)(C(=O)CO)[C@@]4(C)C[C@H](O)[C@H]23,7.13,10.0,7.0,25.0,4.0,15.0,362.466,100,0.445,0.753,0.4058140559527056,0.4031806108897714,12.58,-30.6,1.61,48.8,-2.630261073603865e-06,8.048598885227827e-05,1.61,99.6,Removal of Glucocorticosteroids and Anesthetics from Water with RO/NF Membranes
SWC1,RO,Hydrocortisone,C[C@]12CCC(=O)C=C1CC[C@H]3[C@@H]4CC[C@](O)(C(=O)CO)[C@@]4(C)C[C@H](O)[C@H]23,7.13,10.0,7.0,25.0,6.0,15.0,362.466,100,0.445,0.753,0.4058140559527056,0.4031806108897714,12.58,-30.6,1.61,48.8,-2.630261073603865e-06,8.048598885227827e-05,1.61,99.6,Removal of Glucocorticosteroids and Anesthetics from Water with RO/NF Membranes
SWC1,RO,Hydrocortisone,C[C@]12CCC(=O)C=C1CC[C@H]3[C@@H]4CC[C@](O)(C(=O)CO)[C@@]4(C)C[C@H](O)[C@H]23,7.13,10.0,7.0,25.0,24.0,15.0,362.466,100,0.445,0.753,0.4058140559527056,0.4031806108897714,12.58,-30.6,1.61,48.8,-2.630261073603865e-06,8.048598885227827e-05,1.61,99.6,Removal of Glucocorticosteroids and Anesthetics from Water with RO/NF Membranes
SWC1,RO,Hydrocortisone,C[C@]12CCC(=O)C=C1CC[C@H]3[C@@H]4CC[C@](O)(C(=O)CO)[C@@]4(C)C[C@H](O)[C@H]23,7.13,10.0,7.0,25.0,0.5,15.0,362.466,100,0.445,0.753,0.4058140559527056,0.4031806108897714,12.58,-30.6,1.61,48.8,-2.630261073603865e-06,8.048598885227827e-05,1.61,99.9,Removal of Glucocorticosteroids and Anesthetics from Water with RO/NF Membranes
SWC1,RO,Lidocaine,CCN(CC)CC(=O)Nc1c(C)cccc1C,7.13,10.0,7.0,25.0,12.0,15.0,234.343,100,0.451,0.675,0.3764144754956523,0.4031806108897714,14.23,-30.6,2.44,48.8,0.8944287193736347,-27.36951881283322,2.44,98.3,Removal of Glucocorticosteroids and Anesthetics from Water with RO/NF Membranes
SWC1,RO,Lidocaine,CCN(CC)CC(=O)Nc1c(C)cccc1C,7.13,10.0,7.0,25.0,8.0,15.0,234.343,100,0.451,0.675,0.3764144754956523,0.4031806108897714,14.23,-30.6,2.44,48.8,0.8944287193736347,-27.36951881283322,2.44,98.5,Removal of Glucocorticosteroids and Anesthetics from Water with RO/NF Membranes
SWC1,RO,Lidocaine,CCN(CC)CC(=O)Nc1c(C)cccc1C,7.13,10.0,7.0,25.0,4.0,15.0,234.343,100,0.451,0.675,0.3764144754956523,0.4031806108897714,14.23,-30.6,2.44,48.8,0.8944287193736347,-27.36951881283322,2.44,98.6,Removal of Glucocorticosteroids and Anesthetics from Water with RO/NF Membranes
SWC1,RO,Lidocaine,CCN(CC)CC(=O)Nc1c(C)cccc1C,7.13,10.0,7.0,25.0,24.0,15.0,234.343,100,0.451,0.675,0.3764144754956523,0.4031806108897714,14.23,-30.6,2.44,48.8,0.8944287193736347,-27.36951881283322,2.44,98.6,Removal of Glucocorticosteroids and Anesthetics from Water with RO/NF Membranes
SWC1,RO,Lidocaine,CCN(CC)CC(=O)Nc1c(C)cccc1C,7.13,10.0,7.0,25.0,6.0,15.0,234.343,100,0.451,0.675,0.3764144754956523,0.4031806108897714,14.23,-30.6,2.44,48.8,0.8944287193736347,-27.36951881283322,2.44,98.8,Removal of Glucocorticosteroids and Anesthetics from Water with RO/NF Membranes
SWC1,RO,Lidocaine,CCN(CC)CC(=O)Nc1c(C)cccc1C,7.13,10.0,7.0,25.0,2.0,15.0,234.343,100,0.451,0.675,0.3764144754956523,0.4031806108897714,14.23,-30.6,2.44,48.8,0.8944287193736347,-27.36951881283322,2.44,99.3,Removal of Glucocorticosteroids and Anesthetics from Water with RO/NF Membranes
SWC1,RO,Lidocaine,CCN(CC)CC(=O)Nc1c(C)cccc1C,7.13,10.0,7.0,25.0,0.5,15.0,234.343,100,0.451,0.675,0.3764144754956523,0.4031806108897714,14.23,-30.6,2.44,48.8,0.8944287193736347,-27.36951881283322,2.44,100.0,Removal of Glucocorticosteroids and Anesthetics from Water with RO/NF Membranes
XLE,RO,Dexamethasone,C[C@@H]1C[C@H]2[C@@H]3CCC4=CC(=O)C=C[C@]4(C)[C@@]3(F)[C@@H](O)C[C@]2(C)[C@@]1(O)C(=O)CO,83.79,10.0,7.0,25.0,0.5,15.0,392.467,100,0.486,0.743,0.4409415966246648,0.3,12.13,-33.0,1.83,65.0,-7.413047459329147e-06,0.0002446305661578619,1.83,99.3,Removal of Glucocorticosteroids and Anesthetics from Water with RO/NF Membranes
XLE,RO,Dexamethasone,C[C@@H]1C[C@H]2[C@@H]3CCC4=CC(=O)C=C[C@]4(C)[C@@]3(F)[C@@H](O)C[C@]2(C)[C@@]1(O)C(=O)CO,83.79,10.0,7.0,25.0,6.0,15.0,392.467,100,0.486,0.743,0.4409415966246648,0.3,12.13,-33.0,1.83,65.0,-7.413047459329147e-06,0.0002446305661578619,1.83,99.4,Removal of Glucocorticosteroids and Anesthetics from Water with RO/NF Membranes
XLE,RO,Dexamethasone,C[C@@H]1C[C@H]2[C@@H]3CCC4=CC(=O)C=C[C@]4(C)[C@@]3(F)[C@@H](O)C[C@]2(C)[C@@]1(O)C(=O)CO,83.79,10.0,7.0,25.0,8.0,15.0,392.467,100,0.486,0.743,0.4409415966246648,0.3,12.13,-33.0,1.83,65.0,-7.413047459329147e-06,0.0002446305661578619,1.83,99.4,Removal of Glucocorticosteroids and Anesthetics from Water with RO/NF Membranes
XLE,RO,Dexamethasone,C[C@@H]1C[C@H]2[C@@H]3CCC4=CC(=O)C=C[C@]4(C)[C@@]3(F)[C@@H](O)C[C@]2(C)[C@@]1(O)C(=O)CO,83.79,10.0,7.0,25.0,2.0,15.0,392.467,100,0.486,0.743,0.4409415966246648,0.3,12.13,-33.0,1.83,65.0,-7.413047459329147e-06,0.0002446305661578619,1.83,99.5,Removal of Glucocorticosteroids and Anesthetics from Water with RO/NF Membranes
XLE,RO,Dexamethasone,C[C@@H]1C[C@H]2[C@@H]3CCC4=CC(=O)C=C[C@]4(C)[C@@]3(F)[C@@H](O)C[C@]2(C)[C@@]1(O)C(=O)CO,83.79,10.0,7.0,25.0,4.0,15.0,392.467,100,0.486,0.743,0.4409415966246648,0.3,12.13,-33.0,1.83,65.0,-7.413047459329147e-06,0.0002446305661578619,1.83,99.5,Removal of Glucocorticosteroids and Anesthetics from Water with RO/NF Membranes
XLE,RO,Dexamethasone,C[C@@H]1C[C@H]2[C@@H]3CCC4=CC(=O)C=C[C@]4(C)[C@@]3(F)[C@@H](O)C[C@]2(C)[C@@]1(O)C(=O)CO,83.79,10.0,7.0,25.0,12.0,15.0,392.467,100,0.486,0.743,0.4409415966246648,0.3,12.13,-33.0,1.83,65.0,-7.413047459329147e-06,0.0002446305661578619,1.83,99.5,Removal of Glucocorticosteroids and Anesthetics from Water with RO/NF Membranes
XLE,RO,Dexamethasone,C[C@@H]1C[C@H]2[C@@H]3CCC4=CC(=O)C=C[C@]4(C)[C@@]3(F)[C@@H](O)C[C@]2(C)[C@@]1(O)C(=O)CO,83.79,10.0,7.0,25.0,24.0,15.0,392.467,100,0.486,0.743,0.4409415966246648,0.3,12.13,-33.0,1.83,65.0,-7.413047459329147e-06,0.0002446305661578619,1.83,99.6,Removal of Glucocorticosteroids and Anesthetics from Water with RO/NF Membranes
XLE,RO,Hydrocortisone,C[C@]12CCC(=O)C=C1CC[C@H]3[C@@H]4CC[C@](O)(C(=O)CO)[C@@]4(C)C[C@H](O)[C@H]23,83.79,10.0,7.0,25.0,24.0,15.0,362.466,100,0.445,0.753,0.4058140559527056,0.3,12.58,-33.0,1.61,65.0,-2.630261073603865e-06,8.679861542892754e-05,1.61,98.8,Removal of Glucocorticosteroids and Anesthetics from Water with RO/NF Membranes
XLE,RO,Hydrocortisone,C[C@]12CCC(=O)C=C1CC[C@H]3[C@@H]4CC[C@](O)(C(=O)CO)[C@@]4(C)C[C@H](O)[C@H]23,83.79,10.0,7.0,25.0,0.5,15.0,362.466,100,0.445,0.753,0.4058140559527056,0.3,12.58,-33.0,1.61,65.0,-2.630261073603865e-06,8.679861542892754e-05,1.61,99.3,Removal of Glucocorticosteroids and Anesthetics from Water with RO/NF Membranes
XLE,RO,Hydrocortisone,C[C@]12CCC(=O)C=C1CC[C@H]3[C@@H]4CC[C@](O)(C(=O)CO)[C@@]4(C)C[C@H](O)[C@H]23,83.79,10.0,7.0,25.0,2.0,15.0,362.466,100,0.445,0.753,0.4058140559527056,0.3,12.58,-33.0,1.61,65.0,-2.630261073603865e-06,8.679861542892754e-05,1.61,99.3,Removal of Glucocorticosteroids and Anesthetics from Water with RO/NF Membranes
XLE,RO,Hydrocortisone,C[C@]12CCC(=O)C=C1CC[C@H]3[C@@H]4CC[C@](O)(C(=O)CO)[C@@]4(C)C[C@H](O)[C@H]23,83.79,10.0,7.0,25.0,4.0,15.0,362.466,100,0.445,0.753,0.4058140559527056,0.3,12.58,-33.0,1.61,65.0,-2.630261073603865e-06,8.679861542892754e-05,1.61,99.3,Removal of Glucocorticosteroids and Anesthetics from Water with RO/NF Membranes
XLE,RO,Hydrocortisone,C[C@]12CCC(=O)C=C1CC[C@H]3[C@@H]4CC[C@](O)(C(=O)CO)[C@@]4(C)C[C@H](O)[C@H]23,83.79,10.0,7.0,25.0,6.0,15.0,362.466,100,0.445,0.753,0.4058140559527056,0.3,12.58,-33.0,1.61,65.0,-2.630261073603865e-06,8.679861542892754e-05,1.61,99.3,Removal of Glucocorticosteroids and Anesthetics from Water with RO/NF Membranes
XLE,RO,Hydrocortisone,C[C@]12CCC(=O)C=C1CC[C@H]3[C@@H]4CC[C@](O)(C(=O)CO)[C@@]4(C)C[C@H](O)[C@H]23,83.79,10.0,7.0,25.0,8.0,15.0,362.466,100,0.445,0.753,0.4058140559527056,0.3,12.58,-33.0,1.61,65.0,-2.630261073603865e-06,8.679861542892754e-05,1.61,99.3,Removal of Glucocorticosteroids and Anesthetics from Water with RO/NF Membranes
XLE,RO,Hydrocortisone,C[C@]12CCC(=O)C=C1CC[C@H]3[C@@H]4CC[C@](O)(C(=O)CO)[C@@]4(C)C[C@H](O)[C@H]23,83.79,10.0,7.0,25.0,12.0,15.0,362.466,100,0.445,0.753,0.4058140559527056,0.3,12.58,-33.0,1.61,65.0,-2.630261073603865e-06,8.679861542892754e-05,1.61,99.3,Removal of Glucocorticosteroids and Anesthetics from Water with RO/NF Membranes
XLE,RO,Lidocaine,CCN(CC)CC(=O)Nc1c(C)cccc1C,83.79,10.0,7.0,25.0,8.0,15.0,234.343,100,0.451,0.675,0.3764144754956523,0.3,14.23,-33.0,2.44,65.0,0.8944287193736347,-29.51614773932994,2.44,97.2,Removal of Glucocorticosteroids and Anesthetics from Water with RO/NF Membranes
XLE,RO,Lidocaine,CCN(CC)CC(=O)Nc1c(C)cccc1C,83.79,10.0,7.0,25.0,2.0,15.0,234.343,100,0.451,0.675,0.3764144754956523,0.3,14.23,-33.0,2.44,65.0,0.8944287193736347,-29.51614773932994,2.44,97.3,Removal of Glucocorticosteroids and Anesthetics from Water with RO/NF Membranes
XLE,RO,Lidocaine,CCN(CC)CC(=O)Nc1c(C)cccc1C,83.79,10.0,7.0,25.0,6.0,15.0,234.343,100,0.451,0.675,0.3764144754956523,0.3,14.23,-33.0,2.44,65.0,0.8944287193736347,-29.51614773932994,2.44,97.5,Removal of Glucocorticosteroids and Anesthetics from Water with RO/NF Membranes
XLE,RO,Lidocaine,CCN(CC)CC(=O)Nc1c(C)cccc1C,83.79,10.0,7.0,25.0,4.0,15.0,234.343,100,0.451,0.675,0.3764144754956523,0.3,14.23,-33.0,2.44,65.0,0.8944287193736347,-29.51614773932994,2.44,97.7,Removal of Glucocorticosteroids and Anesthetics from Water with RO/NF Membranes
XLE,RO,Lidocaine,CCN(CC)CC(=O)Nc1c(C)cccc1C,83.79,10.0,7.0,25.0,12.0,15.0,234.343,100,0.451,0.675,0.3764144754956523,0.3,14.23,-33.0,2.44,65.0,0.8944287193736347,-29.51614773932994,2.44,98.1,Removal of Glucocorticosteroids and Anesthetics from Water with RO/NF Membranes
XLE,RO,Lidocaine,CCN(CC)CC(=O)Nc1c(C)cccc1C,83.79,10.0,7.0,25.0,24.0,15.0,234.343,100,0.451,0.675,0.3764144754956523,0.3,14.23,-33.0,2.44,65.0,0.8944287193736347,-29.51614773932994,2.44,98.3,Removal of Glucocorticosteroids and Anesthetics from Water with RO/NF Membranes
XLE,RO,Lidocaine,CCN(CC)CC(=O)Nc1c(C)cccc1C,83.79,10.0,7.0,25.0,0.5,15.0,234.343,100,0.451,0.675,0.3764144754956523,0.3,14.23,-33.0,2.44,65.0,0.8944287193736347,-29.51614773932994,2.44,98.4,Removal of Glucocorticosteroids and Anesthetics from Water with RO/NF Membranes
NF270,NF,Bromoacetic acid,OC(=O)CBr,111.005636,6.89476,3.5,25.0,0.5,0.1,138.948,96,0.268,0.358,0.1841392424323127,0.42,2.89,-5.89372,0.41,73.16,-0.8029091701538159,4.732121834318948,-2.054439755434213,18.18199999999999,Removal of haloacetic acids from swimming pool water by reverse osmosis and nanofiltration
NF270,NF,Bromoacetic acid,OC(=O)CBr,111.005636,6.89476,5.5,25.0,0.5,0.1,138.948,180,0.268,0.358,0.1841392424323127,0.42,2.89,-22.1256,0.41,73.16,-0.9975513019253107,22.07142108587865,-2.65187197498184,17.17199999999998,Removal of haloacetic acids from swimming pool water by reverse osmosis and nanofiltration
NF270,NF,Bromoacetic acid,OC(=O)CBr,111.005636,6.89476,7.5,25.0,0.5,0.1,138.948,330,0.268,0.358,0.1841392424323127,0.42,2.89,-35.6522,0.41,73.16,-0.9999754535133879,35.65132486375001,-2.65931263672657,62.62609999999999,Removal of haloacetic acids from swimming pool water by reverse osmosis and nanofiltration
NF270,NF,Bromochloroacetic acid,OC(=O)C(Cl)Br,111.005636,6.89476,3.5,25.0,0.5,0.1,173.393,96,0.323,0.358,0.2022924921824368,0.42,1.4,-5.89372,0.61,73.16,-0.9921193161496697,5.847273455977632,-2.564912592835439,26.76799999999999,Removal of haloacetic acids from swimming pool water by reverse osmosis and nanofiltration
NF270,NF,Bromochloroacetic acid,OC(=O)C(Cl)Br,111.005636,6.89476,5.5,25.0,0.5,0.1,173.393,180,0.323,0.358,0.2022924921824368,0.42,1.4,-22.1256,0.61,73.16,-0.9999205734855999,22.12384264071299,-2.589877644672065,33.83799999999999,Removal of haloacetic acids from swimming pool water by reverse osmosis and nanofiltration
NF270,NF,Bromochloroacetic acid,OC(=O)C(Cl)Br,111.005636,6.89476,7.5,25.0,0.5,0.1,173.393,330,0.323,0.358,0.2022924921824368,0.42,1.4,-35.6522,0.61,73.16,-0.9999992056723962,35.6521716804734,-2.590129278035108,65.15139999999998,Removal of haloacetic acids from swimming pool water by reverse osmosis and nanofiltration
NF270,NF,Bromodichloroacetic acid,OC(=O)C(Cl)(Cl)Br,111.005636,6.89476,3.5,25.0,0.5,0.1,207.838,96,0.325,0.397,0.2184269227652916,0.42,0.03,-5.89372,1.53,73.16,-0.9996612706203316,5.891723623880461,-1.963822142975559,31.81799999999998,Removal of haloacetic acids from swimming pool water by reverse osmosis and nanofiltration
NF270,NF,Bromodichloroacetic acid,OC(=O)C(Cl)(Cl)Br,111.005636,6.89476,5.5,25.0,0.5,0.1,207.838,180,0.325,0.397,0.2184269227652916,0.42,0.03,-22.1256,1.53,73.16,-0.9999966115699201,22.12552502895142,-1.964994161607822,43.43419999999999,Removal of haloacetic acids from swimming pool water by reverse osmosis and nanofiltration
NF270,NF,Bromodichloroacetic acid,OC(=O)C(Cl)(Cl)Br,111.005636,6.89476,7.5,25.0,0.5,0.1,207.838,330,0.325,0.397,0.2184269227652916,0.42,0.03,-35.6522,1.53,73.16,-0.9999999661155854,35.65219879194608,-1.965005885765064,70.20189999999998,Removal of haloacetic acids from swimming pool water by reverse osmosis and nanofiltration
NF270,NF,Chloroacetic acid,OC(=O)CCl,111.005636,6.89476,3.5,25.0,0.5,0.1,94.497,96,0.264,0.343,0.1808083224788762,0.42,2.87,-5.89372,0.22,73.16,-0.8100951586047567,4.774474038172027,-2.436629979300485,16.66699999999999,Removal of haloacetic acids from swimming pool water by reverse osmosis and nanofiltration
NF270,NF,Chloroacetic acid,OC(=O)CCl,111.005636,6.89476,5.5,25.0,0.5,0.1,94.497,180,0.264,0.343,0.1808083224788762,0.42,2.87,-22.1256,0.22,73.16,-0.997661253741052,22.07385383577302,-3.051735138424791,17.67699999999999,Removal of haloacetic acids from swimming pool water by reverse osmosis and nanofiltration
NF270,NF,Chloroacetic acid,OC(=O)CCl,111.005636,6.89476,7.5,25.0,0.5,0.1,94.497,330,0.264,0.343,0.1808083224788762,0.42,2.87,-35.6522,0.22,73.16,-0.9999765582613749,35.65136425044619,-3.059327959261412,64.14129999999999,Removal of haloacetic acids from swimming pool water by reverse osmosis and nanofiltration
NF270,NF,Dibromoacetic acid,OC(=O)C(Br)Br,111.005636,6.89476,3.5,25.0,0.5,0.1,217.844,96,0.325,0.382,0.2049532737194045,0.42,1.48,-5.89372,1.65,73.16,-0.9905404124990876,5.837967839954123,-0.6631023776509091,27.27299999999998,Removal of haloacetic acids from swimming pool water by reverse osmosis and nanofiltration
NF270,NF,Dibromoacetic acid,OC(=O)C(Br)Br,111.005636,6.89476,5.5,25.0,0.5,0.1,217.844,180,0.325,0.382,0.2049532737194045,0.42,1.48,-22.1256,1.65,73.16,-0.9999045098606353,22.12348722337247,-0.6849693460231565,34.34299999999999,Removal of haloacetic acids from swimming pool water by reverse osmosis and nanofiltration
NF270,NF,Dibromoacetic acid,OC(=O)C(Br)Br,111.005636,6.89476,7.5,25.0,0.5,0.1,217.844,330,0.325,0.382,0.2049532737194045,0.42,1.48,-35.6522,1.65,73.16,-0.9999990450083259,35.65216595244584,-0.6851901037753243,65.65639999999999,Removal of haloacetic acids from swimming pool water by reverse osmosis and nanofiltration
NF270,NF,Dibromochloroacetic acid,OC(=O)C(Cl)(Br)Br,111.005636,6.89476,3.5,25.0,0.5,0.1,252.289,96,0.333,0.378,0.2209596757817225,0.42,0.03,-5.89372,2.86,73.16,-0.9996612706203316,5.891723623880461,-1.733451427117284,30.80799999999999,Removal of haloacetic acids from swimming pool water by reverse osmosis and nanofiltration
NF270,NF,Dibromochloroacetic acid,OC(=O)C(Cl)(Br)Br,111.005636,6.89476,5.5,25.0,0.5,0.1,252.289,180,0.333,0.378,0.2209596757817225,0.42,0.03,-22.1256,2.86,73.16,-0.9999966115699201,22.12552502895142,-1.734992321426916,40.40399999999998,Removal of haloacetic acids from swimming pool water by reverse osmosis and nanofiltration
NF270,NF,Dibromochloroacetic acid,OC(=O)C(Cl)(Br)Br,111.005636,6.89476,7.5,25.0,0.5,0.1,252.289,330,0.333,0.378,0.2209596757817225,0.42,0.03,-35.6522,2.86,73.16,-0.9999999661155854,35.65219879194608,-1.73500773559072,74.24229999999999,Removal of haloacetic acids from swimming pool water by reverse osmosis and nanofiltration
NF270,NF,Dichloroacetic acid,OC(=O)C(Cl)Cl,111.005636,6.89476,3.5,25.0,0.5,0.1,128.942,96,0.308,0.347,0.2043171378419203,0.42,1.26,-5.89372,0.92,73.16,-0.9942785242829096,5.85999922413667,-2.763911369741273,26.26199999999999,Removal of haloacetic acids from swimming pool water by reverse osmosis and nanofiltration
NF270,NF,Dichloroacetic acid,OC(=O)C(Cl)Cl,111.005636,6.89476,5.5,25.0,0.5,0.1,128.942,180,0.308,0.347,0.2043171378419203,0.42,1.26,-22.1256,0.92,73.16,-0.9999424593173869,22.12432687787278,-2.784896872456456,29.29299999999999,Removal of haloacetic acids from swimming pool water by reverse osmosis and nanofiltration
NF270,NF,Dichloroacetic acid,OC(=O)C(Cl)Cl,111.005636,6.89476,7.5,25.0,0.5,0.1,128.942,330,0.308,0.347,0.2043171378419203,0.42,1.26,-35.6522,0.92,73.16,-0.9999994245603939,35.65217948431208,-2.785107934951792,62.62609999999999,Removal of haloacetic acids from swimming pool water by reverse osmosis and nanofiltration
NF270,NF,Erythritol,OC[C@@H](O)[C@@H](O)CO,111.005636,6.89476,3.5,25.0,0.5,0.1,122.119999999999,96,0.336,0.472,0.2077294751387896,0.42,13.903,-5.89372,-2.29,73.16,-3.953666200524956e-11,2.330180155935794e-10,-2.29,38.3838,Removal of haloacetic acids from swimming pool water by reverse osmosis and nanofiltration
NF270,NF,Erythritol,OC[C@@H](O)[C@@H](O)CO,111.005636,6.89476,5.5,25.0,0.5,0.1,122.119999999999,180,0.336,0.472,0.2077294751387896,0.42,13.903,-22.1256,-2.29,73.16,-3.953666185049789e-09,8.74772365439376e-08,-2.29,31.8182,Removal of haloacetic acids from swimming pool water by reverse osmosis and nanofiltration
NF270,NF,Erythritol,OC[C@@H](O)[C@@H](O)CO,111.005636,6.89476,7.5,25.0,0.5,0.1,122.119999999999,330,0.336,0.472,0.2077294751387896,0.42,13.903,-35.6522,-2.29,73.16,-3.953664637534242e-07,1.409568423902983e-05,-2.29,33.8384,Removal of haloacetic acids from swimming pool water by reverse osmosis and nanofiltration
NF270,NF,Glucose,OC[C@@H](O)[C@@H](O)[C@H](O)[C@@H](O)C=O,111.005636,6.89476,3.5,25.0,0.5,0.1,180.156,96,0.401,0.481,0.2515616313767203,0.42,12.45,-5.89372,-3.24,73.16,-1.122018453043038e-09,6.612862597068816e-09,-3.24,81.3131,Removal of haloacetic acids from swimming pool water by reverse osmosis and nanofiltration
NF270,NF,Glucose,OC[C@@H](O)[C@@H](O)[C@H](O)[C@@H](O)C=O,111.005636,6.89476,5.5,25.0,0.5,0.1,180.156,180,0.401,0.481,0.2515616313767203,0.42,12.45,-22.1256,-3.24,73.16,-1.122018328409435e-07,2.482532872705579e-06,-3.24,80.303,Removal of haloacetic acids from swimming pool water by reverse osmosis and nanofiltration
NF270,NF,Glucose,OC[C@@H](O)[C@@H](O)[C@H](O)[C@@H](O)C=O,111.005636,6.89476,7.5,25.0,0.5,0.1,180.156,330,0.401,0.481,0.2515616313767203,0.42,12.45,-35.6522,-3.24,73.16,-1.122005865189099e-05,0.0004000197750689479,-3.24,78.7879,Removal of haloacetic acids from swimming pool water by reverse osmosis and nanofiltration
NF270,NF,Glycerol,OCC(O)CO,111.005636,6.89476,3.5,25.0,0.5,0.1,92.094,96,0.301,0.438,0.1899123866414896,0.42,14.4,-5.89372,-1.76,73.16,-1.258925411778315e-11,7.419753877906092e-11,-1.76,21.7172,Removal of haloacetic acids from swimming pool water by reverse osmosis and nanofiltration
NF270,NF,Glycerol,OCC(O)CO,111.005636,6.89476,5.5,25.0,0.5,0.1,92.094,180,0.301,0.438,0.1899123866414896,0.42,14.4,-22.1256,-1.76,73.16,-1.258925410209269e-09,2.78544800561262e-08,-1.76,16.6667,Removal of haloacetic acids from swimming pool water by reverse osmosis and nanofiltration
NF270,NF,Glycerol,OCC(O)CO,111.005636,6.89476,7.5,25.0,0.5,0.1,92.094,330,0.301,0.438,0.1899123866414896,0.42,14.4,-35.6522,-1.76,73.16,-1.258925253304866e-07,4.488345491587575e-06,-1.76,19.697,Removal of haloacetic acids from swimming pool water by reverse osmosis and nanofiltration
NF270,NF,Raffinose,OC[C@H]1O[C@H](OC[C@H]2O[C@H](O[C@]3(CO)O[C@H](CO)[C@@H](O)[C@@H]3O)[C@H](O)[C@@H](O)[C@@H]2O)[C@H](O)[C@@H](O)[C@H]1O,111.005636,6.89476,3.5,25.0,0.5,0.1,504.438,96,0.5730000000000001,0.753,0.424151565064248,0.42,12.81,-5.89372,-5.104,73.16,-4.897788191285612e-10,2.886619221874384e-09,-5.104,100.0,Removal of haloacetic acids from swimming pool water by reverse osmosis and nanofiltration
NF270,NF,Raffinose,OC[C@H]1O[C@H](OC[C@H]2O[C@H](O[C@]3(CO)O[C@H](CO)[C@@H](O)[C@@H]3O)[C@H](O)[C@@H](O)[C@@H]2O)[C@H](O)[C@@H](O)[C@H]1O,111.005636,6.89476,5.5,25.0,0.5,0.1,504.438,180,0.5730000000000001,0.753,0.424151565064248,0.42,12.81,-22.1256,-5.104,73.16,-4.897787953801176e-08,1.083664971506233e-06,-5.104,99.4949,Removal of haloacetic acids from swimming pool water by reverse osmosis and nanofiltration
NF270,NF,Raffinose,OC[C@H]1O[C@H](OC[C@H]2O[C@H](O[C@]3(CO)O[C@H](CO)[C@@H](O)[C@@H]3O)[C@H](O)[C@@H](O)[C@@H]2O)[C@H](O)[C@@H](O)[C@H]1O,111.005636,6.89476,7.5,25.0,0.5,0.1,504.438,330,0.5730000000000001,0.753,0.424151565064248,0.42,12.81,-35.6522,-5.104,73.16,-4.897764205472748e-06,0.0001746160690063555,-5.104,99.4949,Removal of haloacetic acids from swimming pool water by reverse osmosis and nanofiltration
NF270,NF,Sucrose,OC[C@H]1O[C@H](O[C@]2(CO)O[C@H](CO)[C@@H](O)[C@@H]2O)[C@H](O)[C@@H](O)[C@@H]1O,111.005636,6.89476,3.5,25.0,0.5,0.1,342.297,96,0.529,0.584,0.364593311558198,0.42,12.62,-5.89372,-3.7,73.16,-7.585775744537426e-10,4.470843822109512e-09,-3.7,99.4949,Removal of haloacetic acids from swimming pool water by reverse osmosis and nanofiltration
NF270,NF,Sucrose,OC[C@H]1O[C@H](O[C@]2(CO)O[C@H](CO)[C@@H](O)[C@@H]2O)[C@H](O)[C@@H](O)[C@@H]1O,111.005636,6.89476,5.5,25.0,0.5,0.1,342.297,180,0.529,0.584,0.364593311558198,0.42,12.62,-22.1256,-3.7,73.16,-7.585775174851948e-08,1.678398272087043e-06,-3.7,98.9899,Removal of haloacetic acids from swimming pool water by reverse osmosis and nanofiltration
NF270,NF,Sucrose,OC[C@H]1O[C@H](O[C@]2(CO)O[C@H](CO)[C@@H](O)[C@@H]2O)[C@H](O)[C@@H](O)[C@@H]1O,111.005636,6.89476,7.5,25.0,0.5,0.1,342.297,330,0.529,0.584,0.364593311558198,0.42,12.62,-35.6522,-3.7,73.16,-7.585718206734624e-06,0.0002704475426501442,-3.7,98.9899,Removal of haloacetic acids from swimming pool water by reverse osmosis and nanofiltration
NF270,NF,Tribromoacetic acid,OC(=O)C(Br)(Br)Br,111.005636,6.89476,3.5,25.0,0.5,0.1,296.74,96,0.339,0.396,0.2234705763266645,0.42,0.72,-5.89372,3.33,73.16,-0.998343162757957,5.883955065209826,-1.247441902701456,49.49479999999998,Removal of haloacetic acids from swimming pool water by reverse osmosis and nanofiltration
NF270,NF,Tribromoacetic acid,OC(=O)C(Br)(Br)Br,111.005636,6.89476,5.5,25.0,0.5,0.1,296.74,180,0.339,0.396,0.2234705763266645,0.42,0.72,-22.1256,3.33,73.16,-0.999983404406344,22.125232812533,-1.254962473915809,41.41399999999999,Removal of haloacetic acids from swimming pool water by reverse osmosis and nanofiltration
NF270,NF,Tribromoacetic acid,OC(=O)C(Br)(Br)Br,111.005636,6.89476,7.5,25.0,0.5,0.1,296.74,330,0.339,0.396,0.2234705763266645,0.42,0.72,-35.6522,3.33,73.16,-0.9999998340413367,35.65219408320855,-1.255037804425865,72.7271,Removal of haloacetic acids from swimming pool water by reverse osmosis and nanofiltration
NF270,NF,Trichloroacetic acid,OC(=O)C(Cl)(Cl)Cl,111.005636,6.89476,3.5,25.0,0.5,0.1,163.387,96,0.317,0.385,0.2311309197868325,0.42,0.51,-5.89372,1.33,73.16,-0.9989777530658435,5.887695162799223,-2.221384336393762,33.83799999999999,Removal of haloacetic acids from swimming pool water by reverse osmosis and nanofiltration
NF270,NF,Trichloroacetic acid,OC(=O)C(Cl)(Cl)Cl,111.005636,6.89476,5.5,25.0,0.5,0.1,163.387,180,0.317,0.385,0.2311309197868325,0.42,0.51,-22.1256,1.33,73.16,-0.999989767174789,22.12537359260251,-2.224982065215739,43.93929999999999,Removal of haloacetic acids from swimming pool water by reverse osmosis and nanofiltration
NF270,NF,Trichloroacetic acid,OC(=O)C(Cl)(Cl)Cl,111.005636,6.89476,7.5,25.0,0.5,0.1,163.387,330,0.317,0.385,0.2311309197868325,0.42,0.51,-35.6522,1.33,73.16,-0.9999998976707112,35.65219635173573,-2.22501807931558,69.19179999999999,Removal of haloacetic acids from swimming pool water by reverse osmosis and nanofiltration
NF270,NF,Xylose,OC[C@@H](O)[C@H](O)[C@@H](O)C=O,111.005636,6.89476,3.5,25.0,0.5,0.1,150.13,96,0.406,0.411,0.2271758314535358,0.42,12.14,-5.89372,-2.39,73.16,-2.290867647519692e-09,1.350173247153976e-08,-2.39,53.0303,Removal of haloacetic acids from swimming pool water by reverse osmosis and nanofiltration
NF270,NF,Xylose,OC[C@@H](O)[C@H](O)[C@@H](O)C=O,111.005636,6.89476,5.5,25.0,0.5,0.1,150.13,180,0.406,0.411,0.2271758314535358,0.42,12.14,-22.1256,-2.39,73.16,-2.290867127960428e-07,5.068680972640123e-06,-2.39,48.4848,Removal of haloacetic acids from swimming pool water by reverse osmosis and nanofiltration
NF270,NF,Xylose,OC[C@@H](O)[C@H](O)[C@@H](O)C=O,111.005636,6.89476,7.5,25.0,0.5,0.1,150.13,330,0.406,0.411,0.2271758314535358,0.42,12.14,-35.6522,-2.39,73.16,-2.290815173223981e-05,0.00081672600718816,-2.39,52.0202,Removal of haloacetic acids from swimming pool water by reverse osmosis and nanofiltration
NF90,NF,Glycerol,OCC(O)CO,53.02070440000001,6.89476,3.5,25.0,0.5,0.1,92.094,330,0.301,0.438,0.1899123866414896,0.34,14.4,5.2657,-1.76,54.1,-1.258925411778315e-11,-6.629123540801073e-11,-1.76,74.09,Removal of haloacetic acids from swimming pool water by reverse osmosis and nanofiltration
NF90,NF,Chloroacetic acid,OC(=O)CCl,53.02070440000001,6.89476,3.5,25.0,0.5,0.1,94.497,330,0.264,0.343,0.1808083224788762,0.34,2.87,5.2657,0.22,54.1,-0.8100951586047567,-4.265718076665067,-2.436629979300485,78.811,Removal of haloacetic acids from swimming pool water by reverse osmosis and nanofiltration
NF90,NF,Bromoacetic acid,OC(=O)CBr,53.02070440000001,6.89476,3.5,25.0,0.5,0.1,138.948,330,0.268,0.358,0.1841392424323127,0.34,2.89,5.2657,0.41,54.1,-0.8029091701538159,-4.227878817278948,-2.054439755434213,81.021,Removal of haloacetic acids from swimming pool water by reverse osmosis and nanofiltration
NF90,NF,Dibromochloroacetic acid,OC(=O)C(Cl)(Br)Br,53.02070440000001,6.89476,3.5,25.0,0.5,0.1,252.289,330,0.333,0.378,0.2209596757817225,0.34,0.03,5.2657,2.86,54.1,-0.9996612706203316,-5.26391635270548,-1.733451427117284,88.729,Removal of haloacetic acids from swimming pool water by reverse osmosis and nanofiltration
NF90,NF,Dichloroacetic acid,OC(=O)C(Cl)Cl,53.02070440000001,6.89476,3.5,25.0,0.5,0.1,128.942,330,0.308,0.347,0.2043171378419203,0.34,1.26,5.2657,0.92,54.1,-0.9942785242829096,-5.235572425316517,-2.763911369741273,90.453,Removal of haloacetic acids from swimming pool water by reverse osmosis and nanofiltration
NF90,NF,Bromochloroacetic acid,OC(=O)C(Cl)Br,53.02070440000001,6.89476,3.5,25.0,0.5,0.1,173.393,330,0.323,0.358,0.2022924921824368,0.34,1.4,5.2657,0.61,54.1,-0.9921193161496697,-5.224202683049316,-2.564912592835439,90.485,Removal of haloacetic acids from swimming pool water by reverse osmosis and nanofiltration
NF90,NF,Dibromoacetic acid,OC(=O)C(Br)Br,53.02070440000001,6.89476,3.5,25.0,0.5,0.1,217.844,330,0.325,0.382,0.2049532737194045,0.34,1.48,5.2657,1.65,54.1,-0.9905404124990876,-5.215888650096446,-0.6631023776509091,90.881,Removal of haloacetic acids from swimming pool water by reverse osmosis and nanofiltration
NF90,NF,Bromodichloroacetic acid,OC(=O)C(Cl)(Cl)Br,53.02070440000001,6.89476,3.5,25.0,0.5,0.1,207.838,330,0.325,0.397,0.2184269227652916,0.34,0.03,5.2657,1.53,54.1,-0.9996612706203316,-5.26391635270548,-1.963822142975559,93.778,Removal of haloacetic acids from swimming pool water by reverse osmosis and nanofiltration
NF90,NF,Erythritol,OC[C@@H](O)[C@@H](O)CO,53.02070440000001,6.89476,3.5,25.0,0.5,0.1,122.119999999999,330,0.336,0.472,0.2077294751387896,0.34,13.903,5.2657,-2.29,54.1,-3.953666200524956e-11,-2.081882011210426e-10,-2.29,94.079,Removal of haloacetic acids from swimming pool water by reverse osmosis and nanofiltration
NF90,NF,Trichloroacetic acid,OC(=O)C(Cl)(Cl)Cl,53.02070440000001,6.89476,3.5,25.0,0.5,0.1,163.387,330,0.317,0.385,0.2311309197868325,0.34,0.51,5.2657,1.33,54.1,-0.9989777530658435,-5.260317154318812,-2.221384336393762,94.472,Removal of haloacetic acids from swimming pool water by reverse osmosis and nanofiltration
NF90,NF,Xylose,OC[C@@H](O)[C@H](O)[C@@H](O)C=O,53.02070440000001,6.89476,3.5,25.0,0.5,0.1,150.13,330,0.406,0.411,0.2271758314535358,0.34,12.14,5.2657,-2.39,54.1,-2.290867647519692e-09,-1.206302177154444e-08,-2.39,96.278,Removal of haloacetic acids from swimming pool water by reverse osmosis and nanofiltration
NF90,NF,Sucrose,OC[C@H]1O[C@H](O[C@]2(CO)O[C@H](CO)[C@@H](O)[C@@H]2O)[C@H](O)[C@@H](O)[C@@H]1O,53.02070440000001,6.89476,3.5,25.0,0.5,0.1,342.297,330,0.529,0.584,0.364593311558198,0.34,12.62,5.2657,-3.7,54.1,-7.585775744537426e-10,-3.994441933801072e-09,-3.7,99.684,Removal of haloacetic acids from swimming pool water by reverse osmosis and nanofiltration
NF90,NF,Glucose,OC[C@@H](O)[C@@H](O)[C@H](O)[C@@H](O)C=O,53.02070440000001,6.89476,3.5,25.0,0.5,0.1,180.156,330,0.401,0.481,0.2515616313767203,0.34,12.45,5.2657,-3.24,54.1,-1.122018453043038e-09,-5.908212568188727e-09,-3.24,100.0,Removal of haloacetic acids from swimming pool water by reverse osmosis and nanofiltration
NF90,NF,Tribromoacetic acid,OC(=O)C(Br)(Br)Br,53.02070440000001,6.89476,3.5,25.0,0.5,0.1,296.74,330,0.339,0.396,0.2234705763266645,0.34,0.72,5.2657,3.33,54.1,-0.998343162757957,-5.256975592134574,-1.247441902701456,100.0,Removal of haloacetic acids from swimming pool water by reverse osmosis and nanofiltration
NF90,NF,Raffinose,OC[C@H]1O[C@H](OC[C@H]2O[C@H](O[C@]3(CO)O[C@H](CO)[C@@H](O)[C@@H]3O)[C@H](O)[C@@H](O)[C@@H]2O)[C@H](O)[C@@H](O)[C@H]1O,53.02070440000001,6.89476,3.5,25.0,0.5,0.1,504.438,330,0.5730000000000001,0.753,0.424151565064248,0.34,12.81,5.2657,-5.104,54.1,-4.897788191285612e-10,-2.579028327885265e-09,-5.104,100.0,Removal of haloacetic acids from swimming pool water by reverse osmosis and nanofiltration
XLE,RO,Bromoacetic acid,OC(=O)CBr,49.98701,6.89476,3.5,25.0,0.5,0.1,138.948,330,0.268,0.358,0.1841392424323127,0.3,2.89,-1.15942,0.41,39.8,-0.8029091701538159,0.9309089500597372,-2.054439755434213,78.636,Removal of haloacetic acids from swimming pool water by reverse osmosis and nanofiltration
XLE,RO,Chloroacetic acid,OC(=O)CCl,49.98701,6.89476,3.5,25.0,0.5,0.1,94.497,330,0.264,0.343,0.1808083224788762,0.3,2.87,-1.15942,0.22,39.8,-0.8100951586047567,0.9392405287895269,-2.436629979300485,81.364,Removal of haloacetic acids from swimming pool water by reverse osmosis and nanofiltration
XLE,RO,Glycerol,OCC(O)CO,49.98701,6.89476,3.5,25.0,0.5,0.1,92.094,330,0.301,0.438,0.1899123866414896,0.3,14.4,-1.15942,-1.76,39.8,-1.258925411778315e-11,1.459623300924014e-11,-1.76,89.091,Removal of haloacetic acids from swimming pool water by reverse osmosis and nanofiltration
XLE,RO,Dibromochloroacetic acid,OC(=O)C(Cl)(Br)Br,49.98701,6.89476,3.5,25.0,0.5,0.1,252.289,330,0.333,0.378,0.2209596757817225,0.3,0.03,-1.15942,2.86,39.8,-0.9996612706203316,1.159027270382625,-1.733451427117284,92.273,Removal of haloacetic acids from swimming pool water by reverse osmosis and nanofiltration
XLE,RO,Bromochloroacetic acid,OC(=O)C(Cl)Br,49.98701,6.89476,3.5,25.0,0.5,0.1,173.393,330,0.323,0.358,0.2022924921824368,0.3,1.4,-1.15942,0.61,39.8,-0.9921193161496697,1.15028297753025,-2.564912592835439,92.955,Removal of haloacetic acids from swimming pool water by reverse osmosis and nanofiltration
XLE,RO,Dibromoacetic acid,OC(=O)C(Br)Br,49.98701,6.89476,3.5,25.0,0.5,0.1,217.844,330,0.325,0.382,0.2049532737194045,0.3,1.48,-1.15942,1.65,39.8,-0.9905404124990876,1.148452365059692,-0.6631023776509091,92.955,Removal of haloacetic acids from swimming pool water by reverse osmosis and nanofiltration
XLE,RO,Bromodichloroacetic acid,OC(=O)C(Cl)(Cl)Br,49.98701,6.89476,3.5,25.0,0.5,0.1,207.838,330,0.325,0.397,0.2184269227652916,0.3,0.03,-1.15942,1.53,39.8,-0.9996612706203316,1.159027270382625,-1.963822142975559,93.864,Removal of haloacetic acids from swimming pool water by reverse osmosis and nanofiltration
XLE,RO,Dichloroacetic acid,OC(=O)C(Cl)Cl,49.98701,6.89476,3.5,25.0,0.5,0.1,128.942,330,0.308,0.347,0.2043171378419203,0.3,1.26,-1.15942,0.92,39.8,-0.9942785242829096,1.152786406624091,-2.763911369741273,94.091,Removal of haloacetic acids from swimming pool water by reverse osmosis and nanofiltration
XLE,RO,Trichloroacetic acid,OC(=O)C(Cl)(Cl)Cl,49.98701,6.89476,3.5,25.0,0.5,0.1,163.387,330,0.317,0.385,0.2311309197868325,0.3,0.51,-1.15942,1.33,39.8,-0.9989777530658435,1.1582347864596,-2.221384336393762,95.682,Removal of haloacetic acids from swimming pool water by reverse osmosis and nanofiltration
XLE,RO,Xylose,OC[C@@H](O)[C@H](O)[C@@H](O)C=O,49.98701,6.89476,3.5,25.0,0.5,0.1,150.13,330,0.406,0.411,0.2271758314535358,0.3,12.14,-1.15942,-2.39,39.8,-2.290867647519692e-09,2.656077767887281e-09,-2.39,96.591,Removal of haloacetic acids from swimming pool water by reverse osmosis and nanofiltration
XLE,RO,Erythritol,OC[C@@H](O)[C@@H](O)CO,49.98701,6.89476,3.5,25.0,0.5,0.1,122.119999999999,330,0.336,0.472,0.2077294751387896,0.3,13.903,-1.15942,-2.29,39.8,-3.953666200524956e-11,4.583959666212644e-11,-2.29,97.273,Removal of haloacetic acids from swimming pool water by reverse osmosis and nanofiltration
XLE,RO,Sucrose,OC[C@H]1O[C@H](O[C@]2(CO)O[C@H](CO)[C@@H](O)[C@@H]2O)[C@H](O)[C@@H](O)[C@@H]1O,49.98701,6.89476,3.5,25.0,0.5,0.1,342.297,330,0.529,0.584,0.364593311558198,0.3,12.62,-1.15942,-3.7,39.8,-7.585775744537426e-10,8.795100113731581e-10,-3.7,98.636,Removal of haloacetic acids from swimming pool water by reverse osmosis and nanofiltration
XLE,RO,Raffinose,OC[C@H]1O[C@H](OC[C@H]2O[C@H](O[C@]3(CO)O[C@H](CO)[C@@H](O)[C@@H]3O)[C@H](O)[C@@H](O)[C@@H]2O)[C@H](O)[C@@H](O)[C@H]1O,49.98701,6.89476,3.5,25.0,0.5,0.1,504.438,330,0.5730000000000001,0.753,0.424151565064248,0.3,12.81,-1.15942,-5.104,39.8,-4.897788191285612e-10,5.678593584740364e-10,-5.104,99.091,Removal of haloacetic acids from swimming pool water by reverse osmosis and nanofiltration
XLE,RO,Tribromoacetic acid,OC(=O)C(Br)(Br)Br,49.98701,6.89476,3.5,25.0,0.5,0.1,296.74,330,0.339,0.396,0.2234705763266645,0.3,0.72,-1.15942,3.33,39.8,-0.998343162757957,1.15749902976483,-1.247441902701456,99.773,Removal of haloacetic acids from swimming pool water by reverse osmosis and nanofiltration
XLE,RO,Glucose,OC[C@@H](O)[C@@H](O)[C@H](O)[C@@H](O)C=O,49.98701,6.89476,3.5,25.0,0.5,0.1,180.156,330,0.401,0.481,0.2515616313767203,0.3,12.45,-1.15942,-3.24,39.8,-1.122018453043038e-09,1.300890634827159e-09,-3.24,100.0,Removal of haloacetic acids from swimming pool water by reverse osmosis and nanofiltration
AK,RO,Formaldehyde,C=O,44.67087011349307,8.0,7.0,20.0,0.5,0.030026,30.026,200,0.208,0.234,0.1273761264285796,0.4031806108897714,13.27,-19.9,0.35,50.0,-5.37031507967257e-07,1.068692700854841e-05,0.35,3.35,Removal of organic contaminants by RO and NF membranes
AK,RO,Methanol,CO,44.67087011349307,8.0,7.0,20.0,0.5,0.032042,32.042,200,0.22,0.262,0.1314571764816764,0.4031806108897714,15.3,-19.9,-0.77,50.0,-5.011872311153847e-09,9.973625899196154e-08,-0.77,3.77,Removal of organic contaminants by RO and NF membranes
AK,RO,Urea,NC(N)=O,44.67087011349307,8.0,7.0,20.0,0.5,0.060056,60.056,200,0.287,0.319,0.1427714850451199,0.4031806108897714,0.1,-19.9,-2.11,50.0,-0.9999998741074746,19.89999749473874,-3.735003100236046,17.16,Removal of organic contaminants by RO and NF membranes
AK,RO,Isopropanol,CC(C)O,44.67087011349307,8.0,7.0,20.0,0.5,0.060096,60.096,200,0.295,0.336,0.1953570494677862,0.4031806108897714,17.1,-19.9,0.05,50.0,-7.943282346611806e-11,1.580713186975749e-09,0.05,65.27,Removal of organic contaminants by RO and NF membranes
AK,RO,2-(2-Butoxyethoxy)ethanol,CCCCOCCOCCO,44.67087011349307,8.0,7.0,20.0,0.5,0.162229,162.228999999999,200,0.325,0.808,0.3154284711145045,0.4031806108897714,14.37,-19.9,0.56,50.0,-4.265795006045845e-08,8.488932062031231e-07,0.56,81.59,Removal of organic contaminants by RO and NF membranes
AK,RO,Creatine,CN(CC(O)=O)C(N)=N,44.67087011349307,8.0,7.0,20.0,0.5,0.131135,131.135,200,0.335,0.4360000000000001,0.2224063906661976,0.4031806108897714,3.8,-19.9,-3.72,50.0,0.9936934052044928,-19.7744987635694,-3.973078521843911,96.65,Removal of organic contaminants by RO and NF membranes
