Repository: RaghavGupta2006/MLresearchproject

# NF/RO性能的多模式融合框架：利用分子图进行高级预测建模和机理解释

## 项目介绍

本项目针对纳滤/反渗透聚酰胺膜对有机微污染物截留效率预测精度不足与机理解析不清的瓶颈，提出了一种基于梯度提升神经网络框架的多模态融合机器学习模型。通过系统整合膜结构参数、操作条件及污染物理化性质等传统表格数据，与分子的图结构、图像及指纹等多模态表征，构建了三种融合预测方案，实现了高精度预测并提供了分子层面的机理解释。

## 研究背景

纳滤/反渗透聚酰胺膜在水处理领域发挥着重要作用，但传统的经验模型和单一模态机器学习方法难以准确预测有机微污染物的截留效率，且无法从分子层面揭示截留机制。本研究通过多模态融合策略，突破了传统方法的局限性，为膜材料定向设计提供了理论依据与数据驱动的新路径。

## 主要贡献

- 提出了基于梯度提升神经网络框架的多模态融合机器学习模型
- 系统整合了表格数据、分子图结构、分子图像及分子指纹等多源数据
- 构建了三种融合预测方案，其中表格数据与分子图特征的融合模型（GB+Graph）预测性能最优
- 实现了高精度预测（R²达0.9014），显著优于纯表格数据基线模型（R² = 0.8494）
- 采用SHAP方法进行可解释性分析，从微观结构层面提供了超越传统描述符的机理解释
- 开发了原子级归因分析，自动识别关键官能团在分子-膜相互作用中的核心角色

File: data/processed/MemTrOC-Dataset.csv (part 11 of 14)
Name of Membranes,Type of Membranes,NAME of TrOCs,SMILEs,Pure water flux (L·m-2·h-1),Pressure (bar),pH,Temperature (oC),Filtration duration (h),TrOC concentration (mg/L),MW (Da),MWCO (Da),Min projection (nm),Max projection (nm),Molecular radius (nm),Pore radius (nm),pKa1 ,Zeta potential (mV),log Kow,Contact angle (°),Molecular charge,Charge product,log D ,TrOC Rejection (%),Reference
De-HL,NF,Formaldehyde,C=O,74.304,8.0,7.0,20.0,0.5,0.030026,30.026,200,0.208,0.234,0.1273761264285796,0.45,13.27,-10.1,0.35,50.0,-5.37031507967257e-07,5.424018230469296e-06,0.35,3.35,Removal of organic contaminants by RO and NF membranes
De-HL,NF,Methanol,CO,74.304,8.0,7.0,20.0,0.5,0.032042,32.042,200,0.22,0.262,0.1314571764816764,0.45,15.3,-10.1,-0.77,50.0,-5.011872311153847e-09,5.061991034265385e-08,-0.77,3.77,Removal of organic contaminants by RO and NF membranes
De-HL,NF,Urea,NC(N)=O,74.304,8.0,7.0,20.0,0.5,0.060056,60.056,200,0.287,0.319,0.1427714850451199,0.45,0.1,-10.1,-2.11,50.0,-0.9999998741074746,10.09999872848549,-3.735003100236046,17.16,Removal of organic contaminants by RO and NF membranes
De-HL,NF,Isopropanol,CC(C)O,74.304,8.0,7.0,20.0,0.5,0.060096,60.096,200,0.295,0.336,0.1953570494677862,0.45,17.1,-10.1,0.05,50.0,-7.943282346611806e-11,8.022715170077923e-10,0.05,65.27,Removal of organic contaminants by RO and NF membranes
De-HL,NF,2-(2-Butoxyethoxy)ethanol,CCCCOCCOCCO,74.304,8.0,7.0,20.0,0.5,0.162229,162.228999999999,200,0.325,0.808,0.3154284711145045,0.45,14.37,-10.1,0.56,50.0,-4.265795006045845e-08,4.308452956106303e-07,0.56,81.59,Removal of organic contaminants by RO and NF membranes
De-HL,NF,Creatine,CN(CC(O)=O)C(N)=N,74.304,8.0,7.0,20.0,0.5,0.131135,131.135,200,0.335,0.4360000000000001,0.2224063906661976,0.45,3.8,-10.1,-3.72,50.0,0.9936934052044928,-10.03630339256538,-3.973078521843911,96.65,Removal of organic contaminants by RO and NF membranes
ESNA,RO,Methanol,CO,39.33333333333334,8.0,7.0,20.0,0.5,0.032042,32.042,175,0.22,0.262,0.1314571764816764,0.4031806108897714,15.3,-5.0,-0.77,63.2,-5.011872311153847e-09,2.505936155576923e-08,-0.77,6.7,Removal of organic contaminants by RO and NF membranes
ESNA,RO,Formaldehyde,C=O,39.33333333333334,8.0,7.0,20.0,0.5,0.030026,30.026,175,0.208,0.234,0.1273761264285796,0.4031806108897714,13.27,-5.0,0.35,63.2,-5.37031507967257e-07,2.685157539836285e-06,0.35,12.13,Removal of organic contaminants by RO and NF membranes
ESNA,RO,Urea,NC(N)=O,39.33333333333334,8.0,7.0,20.0,0.5,0.060056,60.056,175,0.287,0.319,0.1427714850451199,0.4031806108897714,0.1,-5.0,-2.11,63.2,-0.9999998741074746,4.999999370537373,-3.735003100236046,22.18,Removal of organic contaminants by RO and NF membranes
ESNA,RO,Isopropanol,CC(C)O,39.33333333333334,8.0,7.0,20.0,0.5,0.060096,60.096,175,0.295,0.336,0.1953570494677862,0.4031806108897714,17.1,-5.0,0.05,63.2,-7.943282346611806e-11,3.971641173305903e-10,0.05,51.46,Removal of organic contaminants by RO and NF membranes
ESNA,RO,2-(2-Butoxyethoxy)ethanol,CCCCOCCOCCO,39.33333333333334,8.0,7.0,20.0,0.5,0.162229,162.228999999999,175,0.325,0.808,0.3154284711145045,0.4031806108897714,14.37,-5.0,0.56,63.2,-4.265795006045845e-08,2.132897503022923e-07,0.56,61.09,Removal of organic contaminants by RO and NF membranes
ESNA,RO,Creatine,CN(CC(O)=O)C(N)=N,39.33333333333334,8.0,7.0,20.0,0.5,0.131135,131.135,175,0.335,0.4360000000000001,0.2224063906661976,0.4031806108897714,3.8,-5.0,-3.72,63.2,0.9936934052044928,-4.968467026022464,-3.973078521843911,89.54,Removal of organic contaminants by RO and NF membranes
ESPA,RO,Methanol,CO,48.0,8.0,7.0,20.0,0.5,0.032042,32.042,150,0.22,0.262,0.1314571764816764,0.4031806108897714,15.3,-13.79,-0.77,47.0,-5.011872311153847e-09,6.911371917081154e-08,-0.77,10.15,Removal of organic contaminants by RO and NF membranes
ESPA,RO,Urea,NC(N)=O,48.0,8.0,7.0,20.0,0.5,0.060056,60.056,150,0.287,0.319,0.1427714850451199,0.4031806108897714,0.1,-13.79,-2.11,47.0,-0.9999998741074746,13.78999826394207,-3.735003100236046,12.31,Removal of organic contaminants by RO and NF membranes
ESPA,RO,Formaldehyde,C=O,48.0,8.0,7.0,20.0,0.5,0.030026,30.026,150,0.208,0.234,0.1273761264285796,0.4031806108897714,13.27,-13.79,0.35,47.0,-5.37031507967257e-07,7.405664494868474e-06,0.35,16.03,Removal of organic contaminants by RO and NF membranes
ESPA,RO,Isopropanol,CC(C)O,48.0,8.0,7.0,20.0,0.5,0.060096,60.096,150,0.295,0.336,0.1953570494677862,0.4031806108897714,17.1,-13.79,0.05,47.0,-7.943282346611806e-11,1.095378635597768e-09,0.05,68.19,Removal of organic contaminants by RO and NF membranes
ESPA,RO,2-(2-Butoxyethoxy)ethanol,CCCCOCCOCCO,48.0,8.0,7.0,20.0,0.5,0.162229,162.228999999999,150,0.325,0.808,0.3154284711145045,0.4031806108897714,14.37,-13.79,0.56,47.0,-4.265795006045845e-08,5.882531313337221e-07,0.56,85.21,Removal of organic contaminants by RO and NF membranes
ESPA,RO,Creatine,CN(CC(O)=O)C(N)=N,48.0,8.0,7.0,20.0,0.5,0.131135,131.135,150,0.335,0.4360000000000001,0.2224063906661976,0.4031806108897714,3.8,-13.79,-3.72,47.0,0.9936934052044928,-13.70303205776995,-3.973078521843911,98.59,Removal of organic contaminants by RO and NF membranes
DK,NF,Chlortoluron,CN(C)C(=O)Nc1ccc(C)c(Cl)c1,29.0,10.0,7.0,20.0,1.0,0.05,212.679999999999,250,0.393,0.637,0.3203990057170411,0.48,14.43,-17.39,2.41,40.6,-3.715352152933304e-08,6.460997393951015e-07,2.41,69.8,Removal of phenyl-urea herbicides in ultrapure water by ultrafiltration and nanofiltration processes
DK,NF,Chlortoluron,CN(C)C(=O)Nc1ccc(C)c(Cl)c1,58.0,20.0,3.0,20.0,1.0,0.05,212.679999999999,250,0.393,0.637,0.3203990057170411,0.48,14.43,-17.39,2.41,40.6,-3.715352290957918e-12,6.46099763397582e-11,2.41,81.3,Removal of phenyl-urea herbicides in ultrapure water by ultrafiltration and nanofiltration processes
DK,NF,Chlortoluron,CN(C)C(=O)Nc1ccc(C)c(Cl)c1,58.0,20.0,7.0,20.0,1.0,0.05,212.679999999999,250,0.393,0.637,0.3203990057170411,0.48,14.43,-17.39,2.41,40.6,-3.715352152933304e-08,6.460997393951015e-07,2.41,70.5,Removal of phenyl-urea herbicides in ultrapure water by ultrafiltration and nanofiltration processes
DK,NF,Chlortoluron,CN(C)C(=O)Nc1ccc(C)c(Cl)c1,58.0,20.0,7.0,20.0,1.0,0.05,212.679999999999,250,0.393,0.637,0.3203990057170411,0.48,14.43,-17.39,2.41,40.6,-3.715352152933304e-08,6.460997393951015e-07,2.41,81.6,Removal of phenyl-urea herbicides in ultrapure water by ultrafiltration and nanofiltration processes
DK,NF,Chlortoluron,CN(C)C(=O)Nc1ccc(C)c(Cl)c1,58.0,20.0,7.0,20.0,1.0,0.05,212.679999999999,250,0.393,0.637,0.3203990057170411,0.48,14.43,-17.39,2.41,40.6,-3.715352152933304e-08,6.460997393951015e-07,2.41,85.9,Removal of phenyl-urea herbicides in ultrapure water by ultrafiltration and nanofiltration processes
DK,NF,Chlortoluron,CN(C)C(=O)Nc1ccc(C)c(Cl)c1,58.0,20.0,9.0,20.0,1.0,0.05,212.679999999999,250,0.393,0.637,0.3203990057170411,0.48,14.43,-17.39,2.41,40.6,-3.715338487180367e-06,6.460973629206659e-05,2.41,60.3,Removal of phenyl-urea herbicides in ultrapure water by ultrafiltration and nanofiltration processes
DK,NF,Chlortoluron,CN(C)C(=O)Nc1ccc(C)c(Cl)c1,101.5,35.0,7.0,20.0,1.0,0.05,212.679999999999,250,0.393,0.637,0.3203990057170411,0.48,14.43,-17.39,2.41,40.6,-3.715352152933304e-08,6.460997393951015e-07,2.41,90.3,Removal of phenyl-urea herbicides in ultrapure water by ultrafiltration and nanofiltration processes
DK,NF,Diuron,CN(C)C(=O)Nc1ccc(Cl)c(Cl)c1,29.0,10.0,7.0,20.0,1.0,0.05,233.097999999999,250,0.393,0.65,0.3452604307057441,0.48,13.55,-17.39,2.68,40.6,-2.818382136936434e-07,4.901166536132459e-06,2.68,61.9,Removal of phenyl-urea herbicides in ultrapure water by ultrafiltration and nanofiltration processes
DK,NF,Diuron,CN(C)C(=O)Nc1ccc(Cl)c(Cl)c1,58.0,20.0,3.0,20.0,1.0,0.05,233.097999999999,250,0.393,0.65,0.3452604307057441,0.48,13.55,-17.39,2.68,40.6,-2.818382931185014e-11,4.90116791733074e-10,2.68,80.1,Removal of phenyl-urea herbicides in ultrapure water by ultrafiltration and nanofiltration processes
DK,NF,Diuron,CN(C)C(=O)Nc1ccc(Cl)c(Cl)c1,58.0,20.0,7.0,20.0,1.0,0.05,233.097999999999,250,0.393,0.65,0.3452604307057441,0.48,13.55,-17.39,2.68,40.6,-2.818382136936434e-07,4.901166536132459e-06,2.68,64.7,Removal of phenyl-urea herbicides in ultrapure water by ultrafiltration and nanofiltration processes
DK,NF,Diuron,CN(C)C(=O)Nc1ccc(Cl)c(Cl)c1,58.0,20.0,7.0,20.0,1.0,0.05,233.097999999999,250,0.393,0.65,0.3452604307057441,0.48,13.55,-17.39,2.68,40.6,-2.818382136936434e-07,4.901166536132459e-06,2.68,68.9,Removal of phenyl-urea herbicides in ultrapure water by ultrafiltration and nanofiltration processes
DK,NF,Diuron,CN(C)C(=O)Nc1ccc(Cl)c(Cl)c1,58.0,20.0,7.0,20.0,1.0,0.05,233.097999999999,250,0.393,0.65,0.3452604307057441,0.48,13.55,-17.39,2.68,40.6,-2.818382136936434e-07,4.901166536132459e-06,2.68,81.4,Removal of phenyl-urea herbicides in ultrapure water by ultrafiltration and nanofiltration processes
DK,NF,Diuron,CN(C)C(=O)Nc1ccc(Cl)c(Cl)c1,58.0,20.0,9.0,20.0,1.0,0.05,233.097999999999,250,0.393,0.65,0.3452604307057441,0.48,13.55,-17.39,2.68,40.6,-2.818303500679631e-05,0.0004901029787681879,2.68,51.1,Removal of phenyl-urea herbicides in ultrapure water by ultrafiltration and nanofiltration processes
DK,NF,Diuron,CN(C)C(=O)Nc1ccc(Cl)c(Cl)c1,101.5,35.0,7.0,20.0,1.0,0.05,233.097999999999,250,0.393,0.65,0.3452604307057441,0.48,13.55,-17.39,2.68,40.6,-2.818382136936434e-07,4.901166536132459e-06,2.68,86.1,Removal of phenyl-urea herbicides in ultrapure water by ultrafiltration and nanofiltration processes
DK,NF,Isoproturon,CC(C)c1ccc(NC(=O)N(C)C)cc1,29.0,10.0,7.0,20.0,1.0,0.05,206.289,250,0.351,0.6980000000000001,0.343886878173025,0.48,15.06,-17.39,2.87,40.6,-8.709635823703039e-09,1.514605669741959e-07,2.87,85.3,Removal of phenyl-urea herbicides in ultrapure water by ultrafiltration and nanofiltration processes
DK,NF,Isoproturon,CC(C)c1ccc(NC(=O)N(C)C)cc1,58.0,20.0,3.0,20.0,1.0,0.05,206.289,250,0.351,0.6980000000000001,0.343886878173025,0.48,15.06,-17.39,2.87,40.6,-8.709635899553204e-13,1.514605682932302e-11,2.87,95.4,Removal of phenyl-urea herbicides in ultrapure water by ultrafiltration and nanofiltration processes
DK,NF,Isoproturon,CC(C)c1ccc(NC(=O)N(C)C)cc1,58.0,20.0,7.0,20.0,1.0,0.05,206.289,250,0.351,0.6980000000000001,0.343886878173025,0.48,15.06,-17.39,2.87,40.6,-8.709635823703039e-09,1.514605669741959e-07,2.87,90.3,Removal of phenyl-urea herbicides in ultrapure water by ultrafiltration and nanofiltration processes
DK,NF,Isoproturon,CC(C)c1ccc(NC(=O)N(C)C)cc1,58.0,20.0,7.0,20.0,1.0,0.05,206.289,250,0.351,0.6980000000000001,0.343886878173025,0.48,15.06,-17.39,2.87,40.6,-8.709635823703039e-09,1.514605669741959e-07,2.87,93.4,Removal of phenyl-urea herbicides in ultrapure water by ultrafiltration and nanofiltration processes
DK,NF,Isoproturon,CC(C)c1ccc(NC(=O)N(C)C)cc1,58.0,20.0,7.0,20.0,1.0,0.05,206.289,250,0.351,0.6980000000000001,0.343886878173025,0.48,15.06,-17.39,2.87,40.6,-8.709635823703039e-09,1.514605669741959e-07,2.87,94.6,Removal of phenyl-urea herbicides in ultrapure water by ultrafiltration and nanofiltration processes
DK,NF,Isoproturon,CC(C)c1ccc(NC(=O)N(C)C)cc1,58.0,20.0,9.0,20.0,1.0,0.05,206.289,250,0.351,0.6980000000000001,0.343886878173025,0.48,15.06,-17.39,2.87,40.6,-8.709628313791642e-07,1.514604363768367e-05,2.87,80.9,Removal of phenyl-urea herbicides in ultrapure water by ultrafiltration and nanofiltration processes
DK,NF,Isoproturon,CC(C)c1ccc(NC(=O)N(C)C)cc1,101.5,35.0,7.0,20.0,1.0,0.05,206.289,250,0.351,0.6980000000000001,0.343886878173025,0.48,15.06,-17.39,2.87,40.6,-8.709635823703039e-09,1.514605669741959e-07,2.87,97.1,Removal of phenyl-urea herbicides in ultrapure water by ultrafiltration and nanofiltration processes
DK,NF,Linuron,CON(C)C(=O)Nc1ccc(Cl)c(Cl)c1,29.0,10.0,7.0,20.0,1.0,0.05,249.096999999999,250,0.398,0.639,0.3121424816914341,0.48,12.13,-17.39,3.2,40.6,-7.413047459329147e-06,0.0001289128953177339,3.2,75.2,Removal of phenyl-urea herbicides in ultrapure water by ultrafiltration and nanofiltration processes
DK,NF,Linuron,CON(C)C(=O)Nc1ccc(Cl)c(Cl)c1,58.0,20.0,3.0,20.0,1.0,0.05,249.096999999999,250,0.398,0.639,0.3121424816914341,0.48,12.13,-17.39,3.2,40.6,-7.413102407513729e-10,1.289138508666637e-08,3.2,87.6,Removal of phenyl-urea herbicides in ultrapure water by ultrafiltration and nanofiltration processes
DK,NF,Linuron,CON(C)C(=O)Nc1ccc(Cl)c(Cl)c1,58.0,20.0,7.0,20.0,1.0,0.05,249.096999999999,250,0.398,0.639,0.3121424816914341,0.48,12.13,-17.39,3.2,40.6,-7.413047459329147e-06,0.0001289128953177339,3.2,75.7,Removal of phenyl-urea herbicides in ultrapure water by ultrafiltration and nanofiltration processes
DK,NF,Linuron,CON(C)C(=O)Nc1ccc(Cl)c(Cl)c1,58.0,20.0,7.0,20.0,1.0,0.05,249.096999999999,250,0.398,0.639,0.3121424816914341,0.48,12.13,-17.39,3.2,40.6,-7.413047459329147e-06,0.0001289128953177339,3.2,85.4,Removal of phenyl-urea herbicides in ultrapure water by ultrafiltration and nanofiltration processes
DK,NF,Linuron,CON(C)C(=O)Nc1ccc(Cl)c(Cl)c1,58.0,20.0,7.0,20.0,1.0,0.05,249.096999999999,250,0.398,0.639,0.3121424816914341,0.48,12.13,-17.39,3.2,40.6,-7.413047459329147e-06,0.0001289128953177339,3.2,89.8,Removal of phenyl-urea herbicides in ultrapure water by ultrafiltration and nanofiltration processes
DK,NF,Linuron,CON(C)C(=O)Nc1ccc(Cl)c(Cl)c1,58.0,20.0,9.0,20.0,1.0,0.05,249.096999999999,250,0.398,0.639,0.3121424816914341,0.48,12.13,-17.39,3.2,40.6,-0.0007407611075055647,0.01288183565952177,3.2,65.4,Removal of phenyl-urea herbicides in ultrapure water by ultrafiltration and nanofiltration processes
DK,NF,Linuron,CON(C)C(=O)Nc1ccc(Cl)c(Cl)c1,101.5,35.0,7.0,20.0,1.0,0.05,249.096999999999,250,0.398,0.639,0.3121424816914341,0.48,12.13,-17.39,3.2,40.6,-7.413047459329147e-06,0.0001289128953177339,3.2,93.6,Removal of phenyl-urea herbicides in ultrapure water by ultrafiltration and nanofiltration processes
De-HL,NF,Carbamazepine,NC(=O)N1c2ccccc2C=Cc3ccccc13,46.44,5.0,7.0,25.0,24.0,0.02,236.274,180,0.4480000000000001,0.576,0.3334516559578687,0.45,13.9,-30.6,2.45,26.8,0.0,0.0,2.45,72.793,Role of membrane and compound properties in affecting the rejection of pharmaceuticals by different RO/NF membranes
De-HL,NF,Chloramphenicol,OCC(NC(=O)C(Cl)Cl)C(O)c1ccc(cc1)[N+]([O-])=O,46.44,5.0,7.0,25.0,24.0,0.02,323.132,180,0.4349999999999999,0.747,0.3567609688384578,0.45,11.03,-30.6,1.1,26.8,-9.331672125655432e-05,0.002855491670450562,1.1,72.973,Role of membrane and compound properties in affecting the rejection of pharmaceuticals by different RO/NF membranes
De-HL,NF,Chloramphenicol,OCC(NC(=O)C(Cl)Cl)C(O)c1ccc(cc1)[N+]([O-])=O,46.44,5.0,7.0,25.0,0.5,0.02,323.132,180,0.4349999999999999,0.747,0.3567609688384578,0.45,11.03,-30.6,1.1,26.8,-9.331672125655432e-05,0.002855491670450562,1.1,75.495,Role of membrane and compound properties in affecting the rejection of pharmaceuticals by different RO/NF membranes
De-HL,NF,Carbamazepine,NC(=O)N1c2ccccc2C=Cc3ccccc13,46.44,5.0,7.0,25.0,0.5,0.02,236.274,180,0.4480000000000001,0.576,0.3334516559578687,0.45,13.9,-30.6,2.45,26.8,0.0,0.0,2.45,82.342,Role of membrane and compound properties in affecting the rejection of pharmaceuticals by different RO/NF membranes
De-HL,NF,Diclofenac,OC(=O)Cc1ccccc1Nc2c(Cl)cccc2Cl,46.44,5.0,7.0,25.0,24.0,0.02,296.153,180,0.462,0.634,0.3476931977505725,0.45,4.15,-30.6,4.51,26.8,-0.9985894549032847,30.55683732004051,2.18992467830834,89.369,Role of membrane and compound properties in affecting the rejection of pharmaceuticals by different RO/NF membranes
De-HL,NF,Clofibric acid,CC(C)(Oc1ccc(Cl)cc1)C(O)=O,46.44,5.0,7.0,25.0,0.5,0.02,214.648,180,0.35,0.62,0.3149381950227265,0.45,3.12,-30.6,2.57,26.8,-0.9998681917018621,30.59596666607698,-0.2268545942604527,91.171,Role of membrane and compound properties in affecting the rejection of pharmaceuticals by different RO/NF membranes
De-HL,NF,Clofibric acid,CC(C)(Oc1ccc(Cl)cc1)C(O)=O,46.44,5.0,7.0,25.0,24.0,0.02,214.648,180,0.35,0.62,0.3149381950227265,0.45,3.12,-30.6,2.57,26.8,-0.9998681917018621,30.59596666607698,-0.2268545942604527,91.712,Role of membrane and compound properties in affecting the rejection of pharmaceuticals by different RO/NF membranes
De-HL,NF,Ampicillin,CC1(C)S[C@@H]2[C@H](NC(=O)[C@H](N)c3ccccc3)C(=O)N2[C@H]1C(O)=O,46.44,5.0,7.0,25.0,0.5,0.02,349.412,180,0.449,0.794,0.3887097462414054,0.45,2.5,-30.6,1.35,26.8,-0.9998422007010169,30.59517134145112,-2.208809086313118,92.793,Role of membrane and compound properties in affecting the rejection of pharmaceuticals by different RO/NF membranes
De-HL,NF,Ciprofloxacin,OC(=O)C1=CN(C2CC2)c3cc(N4CCNCC4)c(F)cc3C1=O,46.44,5.0,7.0,25.0,24.0,0.02,331.347,180,0.502,0.748,0.3689424368716731,0.45,6.16,-30.6,0.28,26.8,0.7009062548873292,-21.44773139955227,-1.96689089734763,94.054,Role of membrane and compound properties in affecting the rejection of pharmaceuticals by different RO/NF membranes
De-HL,NF,Cephalexin,O.CC1=C(N2[C@H](SC1)[C@H](NC(=O)[C@H](N)c3ccccc3)C2=O)C(O)=O,46.44,5.0,7.0,25.0,0.5,0.02,365.411,180,0.474,0.638,0.3912530682327713,0.45,2.53,-30.6,0.65,26.8,-0.9999193485754344,30.5975320664083,-3.423892027280182,94.054,Role of membrane and compound properties in affecting the rejection of pharmaceuticals by different RO/NF membranes
De-HL,NF,Cephalexin,O.CC1=C(N2[C@H](SC1)[C@H](NC(=O)[C@H](N)c3ccccc3)C2=O)C(O)=O,46.44,5.0,7.0,25.0,24.0,0.02,365.411,180,0.474,0.638,0.3912530682327713,0.45,2.53,-30.6,0.65,26.8,-0.9999193485754344,30.5975320664083,-3.423892027280182,95.135,Role of membrane and compound properties in affecting the rejection of pharmaceuticals by different RO/NF membranes
De-HL,NF,Gemfibrozil,Cc1ccc(C)c(OCCCC(C)(C)C(O)=O)c1,46.44,5.0,7.0,25.0,24.0,0.02,250.337999999999,180,0.499,0.743,0.3884540064460517,0.45,4.5,-30.6,4.39,26.8,-0.9968476908167399,30.50353933899224,2.349371680725969,95.856,Role of membrane and compound properties in affecting the rejection of pharmaceuticals by different RO/NF membranes
De-HL,NF,Diclofenac,OC(=O)Cc1ccccc1Nc2c(Cl)cccc2Cl,46.44,5.0,7.0,25.0,0.5,0.02,296.153,180,0.462,0.634,0.3476931977505725,0.45,4.15,-30.6,4.51,26.8,-0.9985894549032847,30.55683732004051,2.18992467830834,97.477,Role of membrane and compound properties in affecting the rejection of pharmaceuticals by different RO/NF membranes
De-HL,NF,Ampicillin,CC1(C)S[C@@H]2[C@H](NC(=O)[C@H](N)c3ccccc3)C(=O)N2[C@H]1C(O)=O,46.44,5.0,7.0,25.0,24.0,0.02,349.412,180,0.449,0.794,0.3887097462414054,0.45,2.5,-30.6,1.35,26.8,-0.9998422007010169,30.59517134145112,-2.208809086313118,97.477,Role of membrane and compound properties in affecting the rejection of pharmaceuticals by different RO/NF membranes
De-HL,NF,Gemfibrozil,Cc1ccc(C)c(OCCCC(C)(C)C(O)=O)c1,46.44,5.0,7.0,25.0,0.5,0.02,250.337999999999,180,0.499,0.743,0.3884540064460517,0.45,4.5,-30.6,4.39,26.8,-0.9968476908167399,30.50353933899224,2.349371680725969,99.279,Role of membrane and compound properties in affecting the rejection of pharmaceuticals by different RO/NF membranes
De-HL,NF,Ciprofloxacin,OC(=O)C1=CN(C2CC2)c3cc(N4CCNCC4)c(F)cc3C1=O,46.44,5.0,7.0,25.0,0.5,0.02,331.347,180,0.502,0.748,0.3689424368716731,0.45,6.16,-30.6,0.28,26.8,0.7009062548873292,-21.44773139955227,-1.96689089734763,99.279,Role of membrane and compound properties in affecting the rejection of pharmaceuticals by different RO/NF membranes
De-HL,NF,glucose,OC[C@@H](O)[C@@H](O)[C@H](O)[C@@H](O)C=O,9.288,1.0,7.0,25.0,12.0,10.0,180.156,180,0.0,0.0,0.2515616313767203,0.45,12.45,-30.6,-3.24,26.8,-3.548121303126307e-06,0.000108572511875665,-3.24,70.6458,Role of membrane and compound properties in affecting the rejection of pharmaceuticals by different RO/NF membranes
De-HL,NF,glucose,OC[C@@H](O)[C@@H](O)[C@H](O)[C@@H](O)C=O,13.932,1.5,7.0,25.0,12.0,10.0,180.156,180,0.0,0.0,0.2515616313767203,0.45,12.45,-30.6,-3.24,26.8,-3.548121303126307e-06,0.000108572511875665,-3.24,77.6908,Role of membrane and compound properties in affecting the rejection of pharmaceuticals by different RO/NF membranes
De-HL,NF,glucose,OC[C@@H](O)[C@@H](O)[C@H](O)[C@@H](O)C=O,27.864,3.0,7.0,25.0,12.0,10.0,180.156,180,0.0,0.0,0.2515616313767203,0.45,12.45,-30.6,-3.24,26.8,-3.548121303126307e-06,0.000108572511875665,-3.24,80.0391,Role of membrane and compound properties in affecting the rejection of pharmaceuticals by different RO/NF membranes
De-HL,NF,glucose,OC[C@@H](O)[C@@H](O)[C@H](O)[C@@H](O)C=O,41.79600000000001,4.5,7.0,25.0,12.0,10.0,180.156,180,0.0,0.0,0.2515616313767203,0.45,12.45,-30.6,-3.24,26.8,-3.548121303126307e-06,0.000108572511875665,-3.24,82.3875,Role of membrane and compound properties in affecting the rejection of pharmaceuticals by different RO/NF membranes
De-HL,NF,Sulfamethoxazole,Cc1onc(N[S](=O)(=O)c2ccc(N)cc2)c1,46.44,5.0,7.0,25.0,0.5,0.02,253.283,180,0.54,0.588,0.3153427582941809,0.45,1.6,-30.6,0.89,26.8,-1.859097133559606,56.88837228692396,-0.1689132136423285,81.261,Role of membrane and compound properties in affecting the rejection of pharmaceuticals by different RO/NF membranes
De-HL,NF,Sulfadiazine,Nc1ccc(cc1)[S](=O)(=O)Nc2ncccn2,46.44,5.0,7.0,25.0,0.5,0.02,250.283,180,0.453,0.612,0.3093115947296739,0.45,6.36,-30.6,-0.09,26.8,-0.8136122105055866,24.89653364147095,-0.09,81.622,Role of membrane and compound properties in affecting the rejection of pharmaceuticals by different RO/NF membranes
De-HL,NF,Sulfamethazine,Cc1cc(C)nc(N[S](=O)(=O)c2ccc(N)cc2)n1,46.44,5.0,7.0,25.0,0.5,0.02,278.337,180,0.49,0.704,0.3369726188920903,0.45,2.65,-30.6,0.89,26.8,-0.9995563875055626,30.58642545767022,0.89,86.306,Role of membrane and compound properties in affecting the rejection of pharmaceuticals by different RO/NF membranes
De-HL,NF,Sulfadiazine,Nc1ccc(cc1)[S](=O)(=O)Nc2ncccn2,46.44,5.0,7.0,25.0,24.0,0.02,250.283,180,0.453,0.612,0.3093115947296739,0.45,6.36,-30.6,-0.09,26.8,-0.8136122105055866,24.89653364147095,-0.09,88.829,Role of membrane and compound properties in affecting the rejection of pharmaceuticals by different RO/NF membranes
De-HL,NF,Sulfamethazine,Cc1cc(C)nc(N[S](=O)(=O)c2ccc(N)cc2)n1,46.44,5.0,7.0,25.0,24.0,0.02,278.337,180,0.49,0.704,0.3369726188920903,0.45,2.65,-30.6,0.89,26.8,-0.9995563875055626,30.58642545767022,0.89,88.829,Role of membrane and compound properties in affecting the rejection of pharmaceuticals by different RO/NF membranes
De-HL,NF,Sulfamethoxazole,Cc1onc(N[S](=O)(=O)c2ccc(N)cc2)c1,46.44,5.0,7.0,25.0,24.0,0.02,253.283,180,0.54,0.588,0.3153427582941809,0.45,1.6,-30.6,0.89,26.8,-1.859097133559606,56.88837228692396,-0.1689132136423285,89.009,Role of membrane and compound properties in affecting the rejection of pharmaceuticals by different RO/NF membranes
De-HL,NF,Naproxen,COc1ccc2cc(ccc2c1)C(C)C(O)=O,46.44,5.0,7.0,25.0,0.5,0.02,230.262999999999,180,0.392,0.73,0.3324489960201268,0.45,4.84,-30.6,3.18,26.8,-0.9931284718841809,30.38973123965594,1.09862278971032,89.55,Role of membrane and compound properties in affecting the rejection of pharmaceuticals by different RO/NF membranes
De-HL,NF,Naproxen,COc1ccc2cc(ccc2c1)C(C)C(O)=O,46.44,5.0,7.0,25.0,24.0,0.02,230.262999999999,180,0.392,0.73,0.3324489960201268,0.45,4.84,-30.6,3.18,26.8,-0.9931284718841809,30.38973123965594,1.09862278971032,91.351,Role of membrane and compound properties in affecting the rejection of pharmaceuticals by different RO/NF membranes
De-HL,NF,Nalidixic acid,CCN1C=C(C(O)=O)C(=O)c2ccc(C)nc12,46.44,5.0,7.0,25.0,24.0,0.02,232.238999999999,180,0.516,0.636,0.3202563871907044,0.45,6.01,-30.6,1.59,26.8,-0.9071699361527149,27.75940004627308,0.9946735597791301,92.252,Role of membrane and compound properties in affecting the rejection of pharmaceuticals by different RO/NF membranes
De-HL,NF,Indomethacin,COc1ccc2n(c(C)c(CC(O)=O)c2c1)C(=O)c3ccc(Cl)cc3,46.44,5.0,7.0,25.0,24.0,0.02,357.793,180,0.524,0.8539999999999999,0.4061581699743521,0.45,4.5,-30.6,4.27,26.8,-0.9968476908167399,30.50353933899224,1.454273330286334,93.153,Role of membrane and compound properties in affecting the rejection of pharmaceuticals by different RO/NF membranes
De-HL,NF,Norfloxacin,CCN1C=C(C(O)=O)C(=O)c2cc(F)c(cc12)N3CCNCC3,46.44,5.0,7.0,25.0,24.0,0.02,319.336,180,0.516,0.744,0.3854363846657497,0.45,6.34,-30.6,-1.03,26.8,0.8359071041684609,-25.57875738755491,-3.137803008127174,95.676,Role of membrane and compound properties in affecting the rejection of pharmaceuticals by different RO/NF membranes
De-HL,NF,Nalidixic acid,CCN1C=C(C(O)=O)C(=O)c2ccc(C)nc12,46.44,5.0,7.0,25.0,0.5,0.02,232.238999999999,180,0.516,0.636,0.3202563871907044,0.45,6.01,-30.6,1.59,26.8,-0.9071699361527149,27.75940004627308,0.9946735597791301,97.838,Role of membrane and compound properties in affecting the rejection of pharmaceuticals by different RO/NF membranes
De-HL,NF,Norfloxacin,CCN1C=C(C(O)=O)C(=O)c2cc(F)c(cc12)N3CCNCC3,46.44,5.0,7.0,25.0,0.5,0.02,319.336,180,0.516,0.744,0.3854363846657497,0.45,6.34,-30.6,-1.03,26.8,0.8359071041684609,-25.57875738755491,-3.137803008127174,99.459,Role of membrane and compound properties in affecting the rejection of pharmaceuticals by different RO/NF membranes
De-HL,NF,Indomethacin,COc1ccc2n(c(C)c(CC(O)=O)c2c1)C(=O)c3ccc(Cl)cc3,46.44,5.0,7.0,25.0,0.5,0.02,357.793,180,0.524,0.8539999999999999,0.4061581699743521,0.45,4.5,-30.6,4.27,26.8,-0.9968476908167399,30.50353933899224,1.454273330286334,100.0,Role of membrane and compound properties in affecting the rejection of pharmaceuticals by different RO/NF membranes
De-HL,NF,glucose,OC[C@@H](O)[C@@H](O)[C@H](O)[C@@H](O)C=O,55.728,6.0,7.0,25.0,12.0,10.0,180.156,180,0.0,0.0,0.2515616313767203,0.45,12.45,-30.6,-3.24,26.8,-3.548121303126307e-06,0.000108572511875665,-3.24,85.1272,Role of membrane and compound properties in affecting the rejection of pharmaceuticals by different RO/NF membranes
De-HL,NF,glucose,OC[C@@H](O)[C@@H](O)[C@H](O)[C@@H](O)C=O,69.66,7.5,7.0,25.0,12.0,10.0,180.156,180,0.0,0.0,0.2515616313767203,0.45,12.45,-13.79,-3.24,26.8,-3.548121303126307e-06,4.892859277011177e-05,-3.24,87.8669,Role of membrane and compound properties in affecting the rejection of pharmaceuticals by different RO/NF membranes
De-HL,NF,glucose,OC[C@@H](O)[C@@H](O)[C@H](O)[C@@H](O)C=O,83.59200000000001,9.0,7.0,25.0,12.0,10.0,180.156,180,0.0,0.0,0.2515616313767203,0.45,12.45,-13.79,-3.24,26.8,-3.548121303126307e-06,4.892859277011177e-05,-3.24,91.3894,Role of membrane and compound properties in affecting the rejection of pharmaceuticals by different RO/NF membranes
ESPA1,RO,Carbamazepine,NC(=O)N1c2ccccc2C=Cc3ccccc13,15.498,5.0,7.0,25.0,24.0,0.02,236.274,175,0.4480000000000001,0.576,0.3334516559578687,0.4031806108897714,13.9,-27.29,2.45,22.6,0.0,0.0,2.45,94.0227,Role of membrane and compound properties in affecting the rejection of pharmaceuticals by different RO/NF membranes
ESPA1,RO,Chloramphenicol,OCC(NC(=O)C(Cl)Cl)C(O)c1ccc(cc1)[N+]([O-])=O,15.498,5.0,7.0,25.0,24.0,0.02,323.132,175,0.4349999999999999,0.747,0.3567609688384578,0.4031806108897714,11.03,-27.29,1.1,22.6,-9.331672125655432e-05,0.002546613323091367,1.1,95.1975,Role of membrane and compound properties in affecting the rejection of pharmaceuticals by different RO/NF membranes
ESPA1,RO,Cephalexin,O.CC1=C(N2[C@H](SC1)[C@H](NC(=O)[C@H](N)c3ccccc3)C2=O)C(O)=O,15.498,5.0,7.0,25.0,24.0,0.02,365.411,175,0.474,0.638,0.3912530682327713,0.4031806108897714,2.53,-27.29,0.65,22.6,-0.9999193485754344,27.28779902262361,-3.423892027280182,95.2613,Role of membrane and compound properties in affecting the rejection of pharmaceuticals by different RO/NF membranes
ESPA1,RO,Clofibric acid,CC(C)(Oc1ccc(Cl)cc1)C(O)=O,15.498,5.0,7.0,25.0,24.0,0.02,214.648,175,0.35,0.62,0.3149381950227265,0.4031806108897714,3.12,-27.29,2.57,22.6,-0.9998681917018621,27.28640295154382,-0.2268545942604527,95.531,Role of membrane and compound properties in affecting the rejection of pharmaceuticals by different RO/NF membranes
ESPA1,RO,Diclofenac,OC(=O)Cc1ccccc1Nc2c(Cl)cccc2Cl,15.498,5.0,7.0,25.0,24.0,0.02,296.153,175,0.462,0.634,0.3476931977505725,0.4031806108897714,4.15,-27.29,4.51,22.6,-0.9985894549032847,27.25150622431064,2.18992467830834,95.7354,Role of membrane and compound properties in affecting the rejection of pharmaceuticals by different RO/NF membranes
ESPA1,RO,Cephalexin,O.CC1=C(N2[C@H](SC1)[C@H](NC(=O)[C@H](N)c3ccccc3)C2=O)C(O)=O,15.498,5.0,7.0,25.0,0.5,0.02,365.411,175,0.474,0.638,0.3912530682327713,0.4031806108897714,2.53,-27.29,0.65,22.6,-0.9999193485754344,27.28779902262361,-3.423892027280182,95.7675,Role of membrane and compound properties in affecting the rejection of pharmaceuticals by different RO/NF membranes
ESPA1,RO,Chloramphenicol,OCC(NC(=O)C(Cl)Cl)C(O)c1ccc(cc1)[N+]([O-])=O,15.498,5.0,7.0,25.0,0.5,0.02,323.132,175,0.4349999999999999,0.747,0.3567609688384578,0.4031806108897714,11.03,-27.29,1.1,22.6,-9.331672125655432e-05,0.002546613323091367,1.1,96.9275,Role of membrane and compound properties in affecting the rejection of pharmaceuticals by different RO/NF membranes
ESPA1,RO,Clofibric acid,CC(C)(Oc1ccc(Cl)cc1)C(O)=O,15.498,5.0,7.0,25.0,0.5,0.02,214.648,175,0.35,0.62,0.3149381950227265,0.4031806108897714,3.12,-27.29,2.57,22.6,-0.9998681917018621,27.28640295154382,-0.2268545942604527,97.0921,Role of membrane and compound properties in affecting the rejection of pharmaceuticals by different RO/NF membranes
ESPA1,RO,Carbamazepine,NC(=O)N1c2ccccc2C=Cc3ccccc13,15.498,5.0,7.0,25.0,0.5,0.02,236.274,175,0.4480000000000001,0.576,0.3334516559578687,0.4031806108897714,13.9,-27.29,2.45,22.6,0.0,0.0,2.45,98.7904,Role of membrane and compound properties in affecting the rejection of pharmaceuticals by different RO/NF membranes
ESPA1,RO,Diclofenac,OC(=O)Cc1ccccc1Nc2c(Cl)cccc2Cl,15.498,5.0,7.0,25.0,0.5,0.02,296.153,175,0.462,0.634,0.3476931977505725,0.4031806108897714,4.15,-27.29,4.51,22.6,-0.9985894549032847,27.25150622431064,2.18992467830834,99.4484,Role of membrane and compound properties in affecting the rejection of pharmaceuticals by different RO/NF membranes
ESPA1,RO,Gemfibrozil,Cc1ccc(C)c(OCCCC(C)(C)C(O)=O)c1,15.498,5.0,7.0,25.0,0.5,0.02,250.337999999999,175,0.499,0.743,0.3884540064460517,0.4031806108897714,4.5,-27.29,4.39,22.6,-0.9968476908167399,27.20397348238883,2.349371680725969,99.979,Role of membrane and compound properties in affecting the rejection of pharmaceuticals by different RO/NF membranes
ESPA1,RO,Gemfibrozil,Cc1ccc(C)c(OCCCC(C)(C)C(O)=O)c1,15.498,5.0,7.0,25.0,24.0,0.02,250.337999999999,175,0.499,0.743,0.3884540064460517,0.4031806108897714,4.5,-27.29,4.39,22.6,-0.9968476908167399,27.20397348238883,2.349371680725969,100.0,Role of membrane and compound properties in affecting the rejection of pharmaceuticals by different RO/NF membranes
ESPA1,RO,Ciprofloxacin,OC(=O)C1=CN(C2CC2)c3cc(N4CCNCC4)c(F)cc3C1=O,15.498,5.0,7.0,25.0,0.5,0.02,331.347,175,0.502,0.748,0.3689424368716731,0.4031806108897714,6.16,-27.29,0.28,22.6,0.7009062548873292,-19.12773169587521,-1.96689089734763,100.0,Role of membrane and compound properties in affecting the rejection of pharmaceuticals by different RO/NF membranes
ESPA1,RO,Ciprofloxacin,OC(=O)C1=CN(C2CC2)c3cc(N4CCNCC4)c(F)cc3C1=O,15.498,5.0,7.0,25.0,24.0,0.02,331.347,175,0.502,0.748,0.3689424368716731,0.4031806108897714,6.16,-27.29,0.28,22.6,0.7009062548873292,-19.12773169587521,-1.96689089734763,100.0,Role of membrane and compound properties in affecting the rejection of pharmaceuticals by different RO/NF membranes
ESPA1,RO,Ampicillin,CC1(C)S[C@@H]2[C@H](NC(=O)[C@H](N)c3ccccc3)C(=O)N2[C@H]1C(O)=O,15.498,5.0,7.0,25.0,0.5,0.02,349.412,175,0.449,0.794,0.3887097462414054,0.4031806108897714,2.5,-27.29,1.35,22.6,-0.9998422007010169,27.28569365713075,-2.208809086313118,100.0,Role of membrane and compound properties in affecting the rejection of pharmaceuticals by different RO/NF membranes
ESPA1,RO,Ampicillin,CC1(C)S[C@@H]2[C@H](NC(=O)[C@H](N)c3ccccc3)C(=O)N2[C@H]1C(O)=O,15.498,5.0,7.0,25.0,24.0,0.02,349.412,175,0.449,0.794,0.3887097462414054,0.4031806108897714,2.5,-27.29,1.35,22.6,-0.9998422007010169,27.28569365713075,-2.208809086313118,100.0,Role of membrane and compound properties in affecting the rejection of pharmaceuticals by different RO/NF membranes
ESPA1,RO,Glucose,OC[C@@H](O)[C@@H](O)[C@H](O)[C@@H](O)C=O,7.749,2.5,7.0,25.0,12.0,10.0,180.156,330,0.4,0.48,0.2515616313767203,0.4031806108897714,12.45,-13.79,-3.24,26.8,-3.548121303126307e-06,4.892859277011177e-05,-3.24,93.9335,Role of membrane and compound properties in affecting the rejection of pharmaceuticals by different RO/NF membranes
ESPA1,RO,Sulfadiazine,Nc1ccc(cc1)[S](=O)(=O)Nc2ncccn2,15.498,5.0,7.0,25.0,24.0,0.02,250.283,175,0.453,0.612,0.3093115947296739,0.4031806108897714,6.36,-27.29,-0.09,22.6,-0.8136122105055866,22.20347722469746,-0.09,93.7308,Role of membrane and compound properties in affecting the rejection of pharmaceuticals by different RO/NF membranes
ESPA1,RO,Sulfadiazine,Nc1ccc(cc1)[S](=O)(=O)Nc2ncccn2,15.498,5.0,7.0,25.0,0.5,0.02,250.283,175,0.453,0.612,0.3093115947296739,0.4031806108897714,6.36,-27.29,-0.09,22.6,-0.8136122105055866,22.20347722469746,-0.09,94.1951,Role of membrane and compound properties in affecting the rejection of pharmaceuticals by different RO/NF membranes
ESPA1,RO,Sulfamethazine,Cc1cc(C)nc(N[S](=O)(=O)c2ccc(N)cc2)n1,15.498,5.0,7.0,25.0,24.0,0.02,278.337,175,0.49,0.704,0.3369726188920903,0.4031806108897714,2.65,-27.29,0.89,22.6,-0.9995563875055626,27.2778938150268,0.89,94.8035,Role of membrane and compound properties in affecting the rejection of pharmaceuticals by different RO/NF membranes
ESPA1,RO,Sulfamethazine,Cc1cc(C)nc(N[S](=O)(=O)c2ccc(N)cc2)n1,15.498,5.0,7.0,25.0,0.5,0.02,278.337,175,0.49,0.704,0.3369726188920903,0.4031806108897714,2.65,-27.29,0.89,22.6,-0.9995563875055626,27.2778938150268,0.89,95.6052,Role of membrane and compound properties in affecting the rejection of pharmaceuticals by different RO/NF membranes
ESPA1,RO,Sulfamethoxazole,Cc1onc(N[S](=O)(=O)c2ccc(N)cc2)c1,15.498,5.0,7.0,25.0,24.0,0.02,253.283,175,0.54,0.588,0.3153427582941809,0.4031806108897714,1.6,-27.29,0.89,22.6,-1.859097133559606,50.73476077484166,-0.1689132136423285,96.0165,Role of membrane and compound properties in affecting the rejection of pharmaceuticals by different RO/NF membranes
ESPA1,RO,Sulfamethoxazole,Cc1onc(N[S](=O)(=O)c2ccc(N)cc2)c1,15.498,5.0,7.0,25.0,0.5,0.02,253.283,175,0.54,0.588,0.3153427582941809,0.4031806108897714,1.6,-27.29,0.89,22.6,-1.859097133559606,50.73476077484166,-0.1689132136423285,96.2276,Role of membrane and compound properties in affecting the rejection of pharmaceuticals by different RO/NF membranes
ESPA1,RO,Indomethacin,COc1ccc2n(c(C)c(CC(O)=O)c2c1)C(=O)c3ccc(Cl)cc3,15.498,5.0,7.0,25.0,24.0,0.02,357.793,175,0.524,0.8539999999999999,0.4061581699743521,0.4031806108897714,4.5,-27.29,4.27,22.6,-0.9968476908167399,27.20397348238883,1.454273330286334,97.0719,Role of membrane and compound properties in affecting the rejection of pharmaceuticals by different RO/NF membranes
ESPA1,RO,Nalidixic acid,CCN1C=C(C(O)=O)C(=O)c2ccc(C)nc12,15.498,5.0,7.0,25.0,24.0,0.02,232.238999999999,175,0.516,0.636,0.3202563871907044,0.4031806108897714,6.01,-27.29,1.59,22.6,-0.9071699361527149,24.75666755760759,0.9946735597791301,97.3948,Role of membrane and compound properties in affecting the rejection of pharmaceuticals by different RO/NF membranes
ESPA1,RO,Glucose,OC[C@@H](O)[C@@H](O)[C@H](O)[C@@H](O)C=O,15.498,5.0,7.0,25.0,12.0,10.0,180.156,330,0.4,0.48,0.2515616313767203,0.4031806108897714,12.45,-13.79,-3.24,26.8,-3.548121303126307e-06,4.892859277011177e-05,-3.24,98.8258,Role of membrane and compound properties in affecting the rejection of pharmaceuticals by different RO/NF membranes
ESPA1,RO,Nalidixic acid,CCN1C=C(C(O)=O)C(=O)c2ccc(C)nc12,15.498,5.0,7.0,25.0,0.5,0.02,232.238999999999,175,0.516,0.636,0.3202563871907044,0.4031806108897714,6.01,-27.29,1.59,22.6,-0.9071699361527149,24.75666755760759,0.9946735597791301,99.9685,Role of membrane and compound properties in affecting the rejection of pharmaceuticals by different RO/NF membranes
ESPA1,RO,Naproxen,COc1ccc2cc(ccc2c1)C(C)C(O)=O,15.498,5.0,7.0,25.0,0.5,0.02,230.262999999999,175,0.392,0.73,0.3324489960201268,0.4031806108897714,4.84,-27.29,3.18,22.6,-0.9931284718841809,27.1024759977193,1.09862278971032,100.0,Role of membrane and compound properties in affecting the rejection of pharmaceuticals by different RO/NF membranes
ESPA1,RO,Naproxen,COc1ccc2cc(ccc2c1)C(C)C(O)=O,15.498,5.0,7.0,25.0,24.0,0.02,230.262999999999,175,0.392,0.73,0.3324489960201268,0.4031806108897714,4.84,-27.29,3.18,22.6,-0.9931284718841809,27.1024759977193,1.09862278971032,100.0,Role of membrane and compound properties in affecting the rejection of pharmaceuticals by different RO/NF membranes
ESPA1,RO,Norfloxacin,CCN1C=C(C(O)=O)C(=O)c2cc(F)c(cc12)N3CCNCC3,15.498,5.0,7.0,25.0,0.5,0.02,319.336,175,0.516,0.744,0.3854363846657497,0.4031806108897714,6.34,-27.29,-1.03,22.6,0.8359071041684609,-22.8119048727573,-3.137803008127174,100.0,Role of membrane and compound properties in affecting the rejection of pharmaceuticals by different RO/NF membranes
ESPA1,RO,Norfloxacin,CCN1C=C(C(O)=O)C(=O)c2cc(F)c(cc12)N3CCNCC3,15.498,5.0,7.0,25.0,24.0,0.02,319.336,175,0.516,0.744,0.3854363846657497,0.4031806108897714,6.34,-27.29,-1.03,22.6,0.8359071041684609,-22.8119048727573,-3.137803008127174,100.0,Role of membrane and compound properties in affecting the rejection of pharmaceuticals by different RO/NF membranes
ESPA1,RO,Indomethacin,COc1ccc2n(c(C)c(CC(O)=O)c2c1)C(=O)c3ccc(Cl)cc3,15.498,5.0,7.0,25.0,0.5,0.02,357.793,175,0.524,0.8539999999999999,0.4061581699743521,0.4031806108897714,4.5,-27.29,4.27,22.6,-0.9968476908167399,27.20397348238883,1.454273330286334,100.0,Role of membrane and compound properties in affecting the rejection of pharmaceuticals by different RO/NF membranes
ESPA1,RO,Glucose,OC[C@@H](O)[C@@H](O)[C@H](O)[C@@H](O)C=O,23.247,7.5,7.0,25.0,12.0,10.0,180.156,330,0.4,0.48,0.2515616313767203,0.4031806108897714,12.45,-13.79,-3.24,26.8,-3.548121303126307e-06,4.892859277011177e-05,-3.24,100.0,Role of membrane and compound properties in affecting the rejection of pharmaceuticals by different RO/NF membranes
ESPA1,RO,Glucose,OC[C@@H](O)[C@@H](O)[C@H](O)[C@@H](O)C=O,27.8964,9.0,7.0,25.0,12.0,10.0,180.156,330,0.4,0.48,0.2515616313767203,0.4031806108897714,12.45,-13.79,-3.24,26.8,-3.548121303126307e-06,4.892859277011177e-05,-3.24,100.0,Role of membrane and compound properties in affecting the rejection of pharmaceuticals by different RO/NF membranes
ESPA1,RO,Glucose,OC[C@@H](O)[C@@H](O)[C@H](O)[C@@H](O)C=O,37.1952,12.0,7.0,25.0,12.0,10.0,180.156,330,0.4,0.48,0.2515616313767203,0.4031806108897714,12.45,-13.79,-3.24,26.8,-3.548121303126307e-06,4.892859277011177e-05,-3.24,100.0,Role of membrane and compound properties in affecting the rejection of pharmaceuticals by different RO/NF membranes
NF270,NF,Ampicillin,CC1(C)S[C@@H]2[C@H](NC(=O)[C@H](N)c3ccccc3)C(=O)N2[C@H]1C(O)=O,76.0,5.0,7.0,25.0,0.5,0.02,349.412,330,0.449,0.794,0.3887097462414054,0.42,2.5,-13.79,1.35,31.3,-0.9998422007010169,13.78782394766702,-2.208809086313118,81.423,Role of membrane and compound properties in affecting the rejection of pharmaceuticals by different RO/NF membranes
NF270,NF,Carbamazepine,NC(=O)N1c2ccccc2C=Cc3ccccc13,76.0,5.0,7.0,25.0,0.5,0.02,236.274,330,0.4480000000000001,0.576,0.3334516559578687,0.42,13.9,-13.79,2.45,31.3,0.0,0.0,2.45,87.113,Role of membrane and compound properties in affecting the rejection of pharmaceuticals by different RO/NF membranes
NF270,NF,Carbamazepine,NC(=O)N1c2ccccc2C=Cc3ccccc13,76.0,5.0,7.0,25.0,24.0,0.02,236.274,330,0.4480000000000001,0.576,0.3334516559578687,0.42,13.9,-13.79,2.45,31.3,0.0,0.0,2.45,87.782,Role of membrane and compound properties in affecting the rejection of pharmaceuticals by different RO/NF membranes
NF270,NF,Ampicillin,CC1(C)S[C@@H]2[C@H](NC(=O)[C@H](N)c3ccccc3)C(=O)N2[C@H]1C(O)=O,76.0,5.0,7.0,25.0,24.0,0.02,349.412,200,0.449,0.794,0.3887097462414054,0.42,2.5,-42.7,1.35,31.3,-0.9998422007010169,42.69326196993342,-2.208809086313118,92.636,Role of membrane and compound properties in affecting the rejection of pharmaceuticals by different RO/NF membranes
NF270,NF,Cephalexin,O.CC1=C(N2[C@H](SC1)[C@H](NC(=O)[C@H](N)c3ccccc3)C2=O)C(O)=O,76.0,5.0,7.0,25.0,0.5,0.02,365.411,330,0.474,0.638,0.3912530682327713,0.42,2.53,-13.79,0.65,31.3,-0.9999193485754344,13.78888781685524,-3.423892027280182,92.803,Role of membrane and compound properties in affecting the rejection of pharmaceuticals by different RO/NF membranes
