Repository: RaghavGupta2006/MLresearchproject

# NF/RO性能的多模式融合框架：利用分子图进行高级预测建模和机理解释

## 项目介绍

本项目针对纳滤/反渗透聚酰胺膜对有机微污染物截留效率预测精度不足与机理解析不清的瓶颈，提出了一种基于梯度提升神经网络框架的多模态融合机器学习模型。通过系统整合膜结构参数、操作条件及污染物理化性质等传统表格数据，与分子的图结构、图像及指纹等多模态表征，构建了三种融合预测方案，实现了高精度预测并提供了分子层面的机理解释。

## 研究背景

纳滤/反渗透聚酰胺膜在水处理领域发挥着重要作用，但传统的经验模型和单一模态机器学习方法难以准确预测有机微污染物的截留效率，且无法从分子层面揭示截留机制。本研究通过多模态融合策略，突破了传统方法的局限性，为膜材料定向设计提供了理论依据与数据驱动的新路径。

## 主要贡献

- 提出了基于梯度提升神经网络框架的多模态融合机器学习模型
- 系统整合了表格数据、分子图结构、分子图像及分子指纹等多源数据
- 构建了三种融合预测方案，其中表格数据与分子图特征的融合模型（GB+Graph）预测性能最优
- 实现了高精度预测（R²达0.9014），显著优于纯表格数据基线模型（R² = 0.8494）
- 采用SHAP方法进行可解释性分析，从微观结构层面提供了超越传统描述符的机理解释
- 开发了原子级归因分析，自动识别关键官能团在分子-膜相互作用中的核心角色

File: data/processed/MemTrOC-Dataset.csv (part 12 of 14)
Name of Membranes,Type of Membranes,NAME of TrOCs,SMILEs,Pure water flux (L·m-2·h-1),Pressure (bar),pH,Temperature (oC),Filtration duration (h),TrOC concentration (mg/L),MW (Da),MWCO (Da),Min projection (nm),Max projection (nm),Molecular radius (nm),Pore radius (nm),pKa1 ,Zeta potential (mV),log Kow,Contact angle (°),Molecular charge,Charge product,log D ,TrOC Rejection (%),Reference
NF270,NF,Clofibric acid,CC(C)(Oc1ccc(Cl)cc1)C(O)=O,76.0,5.0,7.0,25.0,0.5,0.02,214.648,330,0.35,0.62,0.3149381950227265,0.42,3.12,-13.79,2.57,31.3,-0.9998681917018621,13.78818236356868,-0.2268545942604527,93.473,Role of membrane and compound properties in affecting the rejection of pharmaceuticals by different RO/NF membranes
NF270,NF,Clofibric acid,CC(C)(Oc1ccc(Cl)cc1)C(O)=O,76.0,5.0,7.0,25.0,24.0,0.02,214.648,330,0.35,0.62,0.3149381950227265,0.42,3.12,-13.79,2.57,31.3,-0.9998681917018621,13.78818236356868,-0.2268545942604527,93.473,Role of membrane and compound properties in affecting the rejection of pharmaceuticals by different RO/NF membranes
NF270,NF,Diclofenac,OC(=O)Cc1ccccc1Nc2c(Cl)cccc2Cl,76.0,5.0,7.0,25.0,24.0,0.02,296.153,200,0.462,0.634,0.3476931977505725,0.42,4.15,-42.7,4.51,31.3,-0.9985894549032847,42.63976972437026,2.18992467830834,93.473,Role of membrane and compound properties in affecting the rejection of pharmaceuticals by different RO/NF membranes
NF270,NF,Gemfibrozil,Cc1ccc(C)c(OCCCC(C)(C)C(O)=O)c1,76.0,5.0,7.0,25.0,24.0,0.02,250.337999999999,330,0.499,0.743,0.3884540064460517,0.42,4.5,-13.79,4.39,31.3,-0.9968476908167399,13.74652965636284,2.349371680725969,93.808,Role of membrane and compound properties in affecting the rejection of pharmaceuticals by different RO/NF membranes
NF270,NF,Gemfibrozil,Cc1ccc(C)c(OCCCC(C)(C)C(O)=O)c1,76.0,5.0,7.0,25.0,0.5,0.02,250.337999999999,330,0.499,0.743,0.3884540064460517,0.42,4.5,-13.79,4.39,31.3,-0.9968476908167399,13.74652965636284,2.349371680725969,94.142,Role of membrane and compound properties in affecting the rejection of pharmaceuticals by different RO/NF membranes
NF270,NF,Diclofenac,OC(=O)Cc1ccccc1Nc2c(Cl)cccc2Cl,76.0,5.0,7.0,25.0,0.5,0.02,296.153,330,0.462,0.634,0.3476931977505725,0.42,4.15,-13.79,4.51,31.3,-0.9985894549032847,13.77054858311629,2.18992467830834,94.142,Role of membrane and compound properties in affecting the rejection of pharmaceuticals by different RO/NF membranes
NF270,NF,Ciprofloxacin,OC(=O)C1=CN(C2CC2)c3cc(N4CCNCC4)c(F)cc3C1=O,76.0,5.0,7.0,25.0,0.5,0.02,331.347,330,0.502,0.748,0.3689424368716731,0.42,6.16,-13.79,0.28,31.3,0.7009062548873292,-9.665497254896268,-1.96689089734763,94.644,Role of membrane and compound properties in affecting the rejection of pharmaceuticals by different RO/NF membranes
NF270,NF,Cephalexin,O.CC1=C(N2[C@H](SC1)[C@H](NC(=O)[C@H](N)c3ccccc3)C2=O)C(O)=O,76.0,5.0,7.0,25.0,24.0,0.02,365.411,200,0.474,0.638,0.3912530682327713,0.42,2.53,-42.7,0.65,31.3,-0.9999193485754344,42.69655618417105,-3.423892027280182,94.812,Role of membrane and compound properties in affecting the rejection of pharmaceuticals by different RO/NF membranes
NF270,NF,Ciprofloxacin,OC(=O)C1=CN(C2CC2)c3cc(N4CCNCC4)c(F)cc3C1=O,76.0,5.0,7.0,25.0,24.0,0.02,331.347,200,0.502,0.748,0.3689424368716731,0.42,6.16,-42.7,0.28,31.3,0.7009062548873292,-29.92869708368896,-1.96689089734763,95.649,Role of membrane and compound properties in affecting the rejection of pharmaceuticals by different RO/NF membranes
NF270,NF,Chloramphenicol,OCC(NC(=O)C(Cl)Cl)C(O)c1ccc(cc1)[N+]([O-])=O,76.0,5.0,7.0,25.0,0.5,0.02,323.132,330,0.4349999999999999,0.747,0.3567609688384578,0.42,11.03,-13.79,1.1,31.3,-9.331672125655432e-05,0.001286837586127884,1.1,95.983,Role of membrane and compound properties in affecting the rejection of pharmaceuticals by different RO/NF membranes
NF270,NF,Chloramphenicol,OCC(NC(=O)C(Cl)Cl)C(O)c1ccc(cc1)[N+]([O-])=O,76.0,5.0,7.0,25.0,24.0,0.02,323.132,200,0.4349999999999999,0.747,0.3567609688384578,0.42,11.03,-42.7,1.1,31.3,-9.331672125655432e-05,0.00398462399765487,1.1,96.987,Role of membrane and compound properties in affecting the rejection of pharmaceuticals by different RO/NF membranes
NF270,NF,glucose,OC[C@@H](O)[C@@H](O)[C@H](O)[C@@H](O)C=O,15.2,1.0,7.0,25.0,12.0,10.0,180.156,330,0.0,0.0,0.2515616313767203,0.42,12.45,-13.79,-3.24,26.8,-3.548121303126307e-06,4.892859277011177e-05,-3.24,65.5577,Role of membrane and compound properties in affecting the rejection of pharmaceuticals by different RO/NF membranes
NF270,NF,glucose,OC[C@@H](O)[C@@H](O)[C@H](O)[C@@H](O)C=O,30.4,2.0,7.0,25.0,12.0,10.0,180.156,330,0.0,0.0,0.2515616313767203,0.42,12.45,-13.79,-3.24,26.8,-3.548121303126307e-06,4.892859277011177e-05,-3.24,77.8865,Role of membrane and compound properties in affecting the rejection of pharmaceuticals by different RO/NF membranes
NF270,NF,glucose,OC[C@@H](O)[C@@H](O)[C@H](O)[C@@H](O)C=O,45.6,3.0,7.0,25.0,12.0,10.0,180.156,330,0.0,0.0,0.2515616313767203,0.42,12.45,-13.79,-3.24,26.8,-3.548121303126307e-06,4.892859277011177e-05,-3.24,79.2564,Role of membrane and compound properties in affecting the rejection of pharmaceuticals by different RO/NF membranes
NF270,NF,glucose,OC[C@@H](O)[C@@H](O)[C@H](O)[C@@H](O)C=O,60.8,4.0,7.0,25.0,12.0,10.0,180.156,330,0.0,0.0,0.2515616313767203,0.42,12.45,-13.79,-3.24,26.8,-3.548121303126307e-06,4.892859277011177e-05,-3.24,83.7573,Role of membrane and compound properties in affecting the rejection of pharmaceuticals by different RO/NF membranes
NF270,NF,glucose,OC[C@@H](O)[C@@H](O)[C@H](O)[C@@H](O)C=O,76.0,5.0,7.0,25.0,12.0,10.0,180.156,330,0.0,0.0,0.2515616313767203,0.42,12.45,-13.79,-3.24,26.8,-3.548121303126307e-06,4.892859277011177e-05,-3.24,85.5186,Role of membrane and compound properties in affecting the rejection of pharmaceuticals by different RO/NF membranes
NF270,NF,Naproxen,COc1ccc2cc(ccc2c1)C(C)C(O)=O,76.0,5.0,7.0,25.0,0.5,0.02,230.262999999999,330,0.392,0.73,0.3324489960201268,0.42,4.84,-13.79,3.18,31.3,-0.9931284718841809,13.69524162728285,1.09862278971032,86.778,Role of membrane and compound properties in affecting the rejection of pharmaceuticals by different RO/NF membranes
NF270,NF,Sulfadiazine,Nc1ccc(cc1)[S](=O)(=O)Nc2ncccn2,76.0,5.0,7.0,25.0,0.5,0.02,250.283,330,0.453,0.612,0.3093115947296739,0.42,6.36,-13.79,-0.09,31.3,-0.8136122105055866,11.21971238287204,-0.09,90.46,Role of membrane and compound properties in affecting the rejection of pharmaceuticals by different RO/NF membranes
NF270,NF,Sulfamethazine,Cc1cc(C)nc(N[S](=O)(=O)c2ccc(N)cc2)n1,76.0,5.0,7.0,25.0,0.5,0.02,278.337,330,0.49,0.704,0.3369726188920903,0.42,2.65,-13.79,0.89,31.3,-0.9995563875055626,13.78388258370171,0.89,90.962,Role of membrane and compound properties in affecting the rejection of pharmaceuticals by different RO/NF membranes
NF270,NF,Sulfadiazine,Nc1ccc(cc1)[S](=O)(=O)Nc2ncccn2,76.0,5.0,7.0,25.0,24.0,0.02,250.283,330,0.453,0.612,0.3093115947296739,0.42,6.36,-13.79,-0.09,31.3,-0.8136122105055866,11.21971238287204,-0.09,92.134,Role of membrane and compound properties in affecting the rejection of pharmaceuticals by different RO/NF membranes
NF270,NF,Nalidixic acid,CCN1C=C(C(O)=O)C(=O)c2ccc(C)nc12,76.0,5.0,7.0,25.0,0.5,0.02,232.238999999999,330,0.516,0.636,0.3202563871907044,0.42,6.01,-13.79,1.59,31.3,-0.9071699361527149,12.50987341954594,0.9946735597791301,92.971,Role of membrane and compound properties in affecting the rejection of pharmaceuticals by different RO/NF membranes
NF270,NF,Sulfamethoxazole,Cc1onc(N[S](=O)(=O)c2ccc(N)cc2)c1,76.0,5.0,7.0,25.0,0.5,0.02,253.283,330,0.54,0.588,0.3153427582941809,0.42,1.6,-13.79,0.89,31.3,-1.859097133559606,25.63694947178697,-0.1689132136423285,92.971,Role of membrane and compound properties in affecting the rejection of pharmaceuticals by different RO/NF membranes
NF270,NF,Sulfamethazine,Cc1cc(C)nc(N[S](=O)(=O)c2ccc(N)cc2)n1,76.0,5.0,7.0,25.0,24.0,0.02,278.337,330,0.49,0.704,0.3369726188920903,0.42,2.65,-42.7,0.89,31.3,-0.9995563875055626,42.68105774648753,0.89,93.138,Role of membrane and compound properties in affecting the rejection of pharmaceuticals by different RO/NF membranes
NF270,NF,Nalidixic acid,CCN1C=C(C(O)=O)C(=O)c2ccc(C)nc12,76.0,5.0,7.0,25.0,24.0,0.02,232.238999999999,330,0.516,0.636,0.3202563871907044,0.42,6.01,-13.79,1.59,31.3,-0.9071699361527149,12.50987341954594,0.9946735597791301,93.473,Role of membrane and compound properties in affecting the rejection of pharmaceuticals by different RO/NF membranes
NF270,NF,Sulfamethoxazole,Cc1onc(N[S](=O)(=O)c2ccc(N)cc2)c1,76.0,5.0,7.0,25.0,24.0,0.02,253.283,330,0.54,0.588,0.3153427582941809,0.42,1.6,-13.79,0.89,31.3,-1.859097133559606,25.63694947178697,-0.1689132136423285,93.808,Role of membrane and compound properties in affecting the rejection of pharmaceuticals by different RO/NF membranes
NF270,NF,Norfloxacin,CCN1C=C(C(O)=O)C(=O)c2cc(F)c(cc12)N3CCNCC3,76.0,5.0,7.0,25.0,0.5,0.02,319.336,330,0.516,0.744,0.3854363846657497,0.42,6.34,-13.79,-1.03,31.3,0.8359071041684609,-11.52715896648307,-3.137803008127174,93.975,Role of membrane and compound properties in affecting the rejection of pharmaceuticals by different RO/NF membranes
NF270,NF,Indomethacin,COc1ccc2n(c(C)c(CC(O)=O)c2c1)C(=O)c3ccc(Cl)cc3,76.0,5.0,7.0,25.0,24.0,0.02,357.793,200,0.524,0.8539999999999999,0.4061581699743521,0.42,4.5,-42.7,4.27,31.3,-0.9968476908167399,42.56539639787479,1.454273330286334,95.314,Role of membrane and compound properties in affecting the rejection of pharmaceuticals by different RO/NF membranes
NF270,NF,Norfloxacin,CCN1C=C(C(O)=O)C(=O)c2cc(F)c(cc12)N3CCNCC3,76.0,5.0,7.0,25.0,24.0,0.02,319.336,200,0.516,0.744,0.3854363846657497,0.42,6.34,-42.7,-1.03,31.3,0.8359071041684609,-35.69323334799329,-3.137803008127174,97.49,Role of membrane and compound properties in affecting the rejection of pharmaceuticals by different RO/NF membranes
NF270,NF,Indomethacin,COc1ccc2n(c(C)c(CC(O)=O)c2c1)C(=O)c3ccc(Cl)cc3,76.0,5.0,7.0,25.0,0.5,0.02,357.793,330,0.524,0.8539999999999999,0.4061581699743521,0.42,4.5,-13.79,4.27,31.3,-0.9968476908167399,13.74652965636284,1.454273330286334,97.49,Role of membrane and compound properties in affecting the rejection of pharmaceuticals by different RO/NF membranes
NF270,NF,Naproxen,COc1ccc2cc(ccc2c1)C(C)C(O)=O,76.0,5.0,7.0,25.0,24.0,0.02,230.262999999999,330,0.392,0.73,0.3324489960201268,0.42,4.84,-13.79,3.18,31.3,-0.9931284718841809,13.69524162728285,1.09862278971032,100.0,Role of membrane and compound properties in affecting the rejection of pharmaceuticals by different RO/NF membranes
NF270,NF,glucose,OC[C@@H](O)[C@@H](O)[C@H](O)[C@@H](O)C=O,91.2,6.0,7.0,25.0,12.0,10.0,180.156,330,0.0,0.0,0.2515616313767203,0.42,12.45,-13.79,-3.24,26.8,-3.548121303126307e-06,4.892859277011177e-05,-3.24,88.0626,Role of membrane and compound properties in affecting the rejection of pharmaceuticals by different RO/NF membranes
NF270,NF,glucose,OC[C@@H](O)[C@@H](O)[C@H](O)[C@@H](O)C=O,106.4,7.0,7.0,25.0,12.0,10.0,180.156,330,0.0,0.0,0.2515616313767203,0.42,12.45,-13.79,-3.24,26.8,-3.548121303126307e-06,4.892859277011177e-05,-3.24,89.2368,Role of membrane and compound properties in affecting the rejection of pharmaceuticals by different RO/NF membranes
NF90,NF,Ampicillin,CC1(C)S[C@@H]2[C@H](NC(=O)[C@H](N)c3ccccc3)C(=O)N2[C@H]1C(O)=O,42.4,5.0,7.0,25.0,24.0,0.02,349.412,175,0.449,0.794,0.3887097462414054,0.34,2.5,-27.29,1.35,37.0,-0.9998422007010169,27.28569365713075,-2.208809086313118,93.5565,Role of membrane and compound properties in affecting the rejection of pharmaceuticals by different RO/NF membranes
NF90,NF,Chloramphenicol,OCC(NC(=O)C(Cl)Cl)C(O)c1ccc(cc1)[N+]([O-])=O,42.4,5.0,7.0,25.0,0.5,0.02,323.132,200,0.4349999999999999,0.747,0.3567609688384578,0.34,11.03,-42.7,1.1,37.0,-9.331672125655432e-05,0.00398462399765487,1.1,96.2762,Role of membrane and compound properties in affecting the rejection of pharmaceuticals by different RO/NF membranes
NF90,NF,Gemfibrozil,Cc1ccc(C)c(OCCCC(C)(C)C(O)=O)c1,42.4,5.0,7.0,25.0,0.5,0.02,250.337999999999,200,0.499,0.743,0.3884540064460517,0.34,4.5,-42.7,4.39,37.0,-0.9968476908167399,42.56539639787479,2.349371680725969,96.9038,Role of membrane and compound properties in affecting the rejection of pharmaceuticals by different RO/NF membranes
NF90,NF,Cephalexin,O.CC1=C(N2[C@H](SC1)[C@H](NC(=O)[C@H](N)c3ccccc3)C2=O)C(O)=O,42.4,5.0,7.0,25.0,24.0,0.02,365.411,175,0.474,0.638,0.3912530682327713,0.34,2.53,-27.29,0.65,37.0,-0.9999193485754344,27.28779902262361,-3.423892027280182,97.0711,Role of membrane and compound properties in affecting the rejection of pharmaceuticals by different RO/NF membranes
NF90,NF,Chloramphenicol,OCC(NC(=O)C(Cl)Cl)C(O)c1ccc(cc1)[N+]([O-])=O,42.4,5.0,7.0,25.0,24.0,0.02,323.132,200,0.4349999999999999,0.747,0.3567609688384578,0.34,11.03,-42.7,1.1,37.0,-9.331672125655432e-05,0.00398462399765487,1.1,97.2385,Role of membrane and compound properties in affecting the rejection of pharmaceuticals by different RO/NF membranes
NF90,NF,Gemfibrozil,Cc1ccc(C)c(OCCCC(C)(C)C(O)=O)c1,42.4,5.0,7.0,25.0,24.0,0.02,250.337999999999,200,0.499,0.743,0.3884540064460517,0.34,4.5,-42.7,4.39,37.0,-0.9968476908167399,42.56539639787479,2.349371680725969,97.364,Role of membrane and compound properties in affecting the rejection of pharmaceuticals by different RO/NF membranes
NF90,NF,Ciprofloxacin,OC(=O)C1=CN(C2CC2)c3cc(N4CCNCC4)c(F)cc3C1=O,42.4,5.0,7.0,25.0,24.0,0.02,331.347,200,0.502,0.748,0.3689424368716731,0.34,6.16,-42.7,0.28,37.0,0.7009062548873292,-29.92869708368896,-1.96689089734763,97.7824,Role of membrane and compound properties in affecting the rejection of pharmaceuticals by different RO/NF membranes
NF90,NF,Diclofenac,OC(=O)Cc1ccccc1Nc2c(Cl)cccc2Cl,42.4,5.0,7.0,25.0,0.5,0.02,296.153,200,0.462,0.634,0.3476931977505725,0.34,4.15,-42.7,4.51,37.0,-0.9985894549032847,42.63976972437026,2.18992467830834,97.9916,Role of membrane and compound properties in affecting the rejection of pharmaceuticals by different RO/NF membranes
NF90,NF,Cephalexin,O.CC1=C(N2[C@H](SC1)[C@H](NC(=O)[C@H](N)c3ccccc3)C2=O)C(O)=O,42.4,5.0,7.0,25.0,0.5,0.02,365.411,200,0.474,0.638,0.3912530682327713,0.34,2.53,-42.7,0.65,37.0,-0.9999193485754344,42.69655618417105,-3.423892027280182,98.0335,Role of membrane and compound properties in affecting the rejection of pharmaceuticals by different RO/NF membranes
NF90,NF,Ampicillin,CC1(C)S[C@@H]2[C@H](NC(=O)[C@H](N)c3ccccc3)C(=O)N2[C@H]1C(O)=O,42.4,5.0,7.0,25.0,0.5,0.02,349.412,200,0.449,0.794,0.3887097462414054,0.34,2.5,-42.7,1.35,37.0,-0.9998422007010169,42.69326196993342,-2.208809086313118,98.159,Role of membrane and compound properties in affecting the rejection of pharmaceuticals by different RO/NF membranes
NF90,NF,Diclofenac,OC(=O)Cc1ccccc1Nc2c(Cl)cccc2Cl,42.4,5.0,7.0,25.0,24.0,0.02,296.153,200,0.462,0.634,0.3476931977505725,0.34,4.15,-42.7,4.51,37.0,-0.9985894549032847,42.63976972437026,2.18992467830834,98.3682,Role of membrane and compound properties in affecting the rejection of pharmaceuticals by different RO/NF membranes
NF90,NF,Ciprofloxacin,OC(=O)C1=CN(C2CC2)c3cc(N4CCNCC4)c(F)cc3C1=O,42.4,5.0,7.0,25.0,0.5,0.02,331.347,200,0.502,0.748,0.3689424368716731,0.34,6.16,-42.7,0.28,37.0,0.7009062548873292,-29.92869708368896,-1.96689089734763,99.1213,Role of membrane and compound properties in affecting the rejection of pharmaceuticals by different RO/NF membranes
NF90,NF,Clofibric acid,CC(C)(Oc1ccc(Cl)cc1)C(O)=O,42.4,5.0,7.0,25.0,0.5,0.02,214.648,200,0.35,0.62,0.3149381950227265,0.34,3.12,-42.7,2.57,37.0,-0.9998681917018621,42.69437178566952,-0.2268545942604527,99.1632,Role of membrane and compound properties in affecting the rejection of pharmaceuticals by different RO/NF membranes
NF90,NF,Clofibric acid,CC(C)(Oc1ccc(Cl)cc1)C(O)=O,42.4,5.0,7.0,25.0,24.0,0.02,214.648,200,0.35,0.62,0.3149381950227265,0.34,3.12,-42.7,2.57,37.0,-0.9998681917018621,42.69437178566952,-0.2268545942604527,99.1632,Role of membrane and compound properties in affecting the rejection of pharmaceuticals by different RO/NF membranes
NF90,NF,Carbamazepine,NC(=O)N1c2ccccc2C=Cc3ccccc13,42.4,5.0,7.0,25.0,0.5,0.02,236.274,200,0.4480000000000001,0.576,0.3334516559578687,0.34,13.9,-42.7,2.45,37.0,0.0,0.0,2.45,99.8326,Role of membrane and compound properties in affecting the rejection of pharmaceuticals by different RO/NF membranes
NF90,NF,Carbamazepine,NC(=O)N1c2ccccc2C=Cc3ccccc13,42.4,5.0,7.0,25.0,24.0,0.02,236.274,200,0.4480000000000001,0.576,0.3334516559578687,0.34,13.9,-42.7,2.45,37.0,0.0,0.0,2.45,99.8326,Role of membrane and compound properties in affecting the rejection of pharmaceuticals by different RO/NF membranes
NF90,NF,glucose,OC[C@@H](O)[C@@H](O)[C@H](O)[C@@H](O)C=O,14.3458632,1.79099,7.0,25.0,12.0,10.0,180.156,330,0.0,0.0,0.2515616313767203,0.34,12.45,-13.79,-3.24,26.8,-3.548121303126307e-06,4.892859277011177e-05,-3.24,89.4325,Role of membrane and compound properties in affecting the rejection of pharmaceuticals by different RO/NF membranes
NF90,NF,glucose,OC[C@@H](O)[C@@H](O)[C@H](O)[C@@H](O)C=O,20.3007528,3.53153,7.0,25.0,12.0,10.0,180.156,330,0.0,0.0,0.2515616313767203,0.34,12.45,-13.79,-3.24,26.8,-3.548121303126307e-06,4.892859277011177e-05,-3.24,89.4325,Role of membrane and compound properties in affecting the rejection of pharmaceuticals by different RO/NF membranes
NF90,NF,glucose,OC[C@@H](O)[C@@H](O)[C@H](O)[C@@H](O)C=O,40.704,4.8,7.0,25.0,12.0,10.0,180.156,330,0.0,0.0,0.2515616313767203,0.34,12.45,-13.79,-3.24,26.8,-3.548121303126307e-06,4.892859277011177e-05,-3.24,94.5205,Role of membrane and compound properties in affecting the rejection of pharmaceuticals by different RO/NF membranes
NF90,NF,glucose,OC[C@@H](O)[C@@H](O)[C@H](O)[C@@H](O)C=O,30.045114,4.91892,7.0,25.0,12.0,10.0,180.156,330,0.0,0.0,0.2515616313767203,0.34,12.45,-13.79,-3.24,26.8,-3.548121303126307e-06,4.892859277011177e-05,-3.24,93.9335,Role of membrane and compound properties in affecting the rejection of pharmaceuticals by different RO/NF membranes
NF90,NF,Indomethacin,COc1ccc2n(c(C)c(CC(O)=O)c2c1)C(=O)c3ccc(Cl)cc3,42.4,5.0,7.0,25.0,0.5,0.02,357.793,200,0.524,0.8539999999999999,0.4061581699743521,0.34,4.5,-42.7,4.27,37.0,-0.9968476908167399,42.56539639787479,1.454273330286334,97.6569,Role of membrane and compound properties in affecting the rejection of pharmaceuticals by different RO/NF membranes
NF90,NF,Nalidixic acid,CCN1C=C(C(O)=O)C(=O)c2ccc(C)nc12,42.4,5.0,7.0,25.0,0.5,0.02,232.238999999999,200,0.516,0.636,0.3202563871907044,0.34,6.01,-42.7,1.59,37.0,-0.9071699361527149,38.73615627372093,0.9946735597791301,97.7824,Role of membrane and compound properties in affecting the rejection of pharmaceuticals by different RO/NF membranes
NF90,NF,Nalidixic acid,CCN1C=C(C(O)=O)C(=O)c2ccc(C)nc12,42.4,5.0,7.0,25.0,24.0,0.02,232.238999999999,200,0.516,0.636,0.3202563871907044,0.34,6.01,-42.7,1.59,37.0,-0.9071699361527149,38.73615627372093,0.9946735597791301,97.7824,Role of membrane and compound properties in affecting the rejection of pharmaceuticals by different RO/NF membranes
NF90,NF,Sulfamethazine,Cc1cc(C)nc(N[S](=O)(=O)c2ccc(N)cc2)n1,42.4,5.0,7.0,25.0,0.5,0.02,278.337,200,0.49,0.704,0.3369726188920903,0.34,2.65,-42.7,0.89,37.0,-0.9995563875055626,42.68105774648753,0.89,97.8661,Role of membrane and compound properties in affecting the rejection of pharmaceuticals by different RO/NF membranes
NF90,NF,Indomethacin,COc1ccc2n(c(C)c(CC(O)=O)c2c1)C(=O)c3ccc(Cl)cc3,42.4,5.0,7.0,25.0,24.0,0.02,357.793,175,0.524,0.8539999999999999,0.4061581699743521,0.34,4.5,-27.29,4.27,37.0,-0.9968476908167399,27.20397348238883,1.454273330286334,98.159,Role of membrane and compound properties in affecting the rejection of pharmaceuticals by different RO/NF membranes
NF90,NF,Sulfamethoxazole,Cc1onc(N[S](=O)(=O)c2ccc(N)cc2)c1,42.4,5.0,7.0,25.0,0.5,0.02,253.283,200,0.54,0.588,0.3153427582941809,0.34,1.6,-42.7,0.89,37.0,-1.859097133559606,79.3834476029952,-0.1689132136423285,98.2845,Role of membrane and compound properties in affecting the rejection of pharmaceuticals by different RO/NF membranes
NF90,NF,Norfloxacin,CCN1C=C(C(O)=O)C(=O)c2cc(F)c(cc12)N3CCNCC3,42.4,5.0,7.0,25.0,24.0,0.02,319.336,200,0.516,0.744,0.3854363846657497,0.34,6.34,-42.7,-1.03,37.0,0.8359071041684609,-35.69323334799329,-3.137803008127174,98.4519,Role of membrane and compound properties in affecting the rejection of pharmaceuticals by different RO/NF membranes
NF90,NF,Sulfamethoxazole,Cc1onc(N[S](=O)(=O)c2ccc(N)cc2)c1,42.4,5.0,7.0,25.0,24.0,0.02,253.283,200,0.54,0.588,0.3153427582941809,0.34,1.6,-42.7,0.89,37.0,-1.859097133559606,79.3834476029952,-0.1689132136423285,98.6192,Role of membrane and compound properties in affecting the rejection of pharmaceuticals by different RO/NF membranes
NF90,NF,Sulfadiazine,Nc1ccc(cc1)[S](=O)(=O)Nc2ncccn2,42.4,5.0,7.0,25.0,0.5,0.02,250.283,200,0.453,0.612,0.3093115947296739,0.34,6.36,-42.7,-0.09,37.0,-0.8136122105055866,34.74124138858855,-0.09,98.954,Role of membrane and compound properties in affecting the rejection of pharmaceuticals by different RO/NF membranes
NF90,NF,Sulfamethazine,Cc1cc(C)nc(N[S](=O)(=O)c2ccc(N)cc2)n1,42.4,5.0,7.0,25.0,24.0,0.02,278.337,200,0.49,0.704,0.3369726188920903,0.34,2.65,-42.7,0.89,37.0,-0.9995563875055626,42.68105774648753,0.89,99.0377,Role of membrane and compound properties in affecting the rejection of pharmaceuticals by different RO/NF membranes
NF90,NF,Sulfadiazine,Nc1ccc(cc1)[S](=O)(=O)Nc2ncccn2,42.4,5.0,7.0,25.0,24.0,0.02,250.283,200,0.453,0.612,0.3093115947296739,0.34,6.36,-42.7,-0.09,37.0,-0.8136122105055866,34.74124138858855,-0.09,99.5397,Role of membrane and compound properties in affecting the rejection of pharmaceuticals by different RO/NF membranes
NF90,NF,Norfloxacin,CCN1C=C(C(O)=O)C(=O)c2cc(F)c(cc12)N3CCNCC3,42.4,5.0,7.0,25.0,0.5,0.02,319.336,200,0.516,0.744,0.3854363846657497,0.34,6.34,-42.7,-1.03,37.0,0.8359071041684609,-35.69323334799329,-3.137803008127174,99.5816,Role of membrane and compound properties in affecting the rejection of pharmaceuticals by different RO/NF membranes
NF90,NF,Naproxen,COc1ccc2cc(ccc2c1)C(C)C(O)=O,42.4,5.0,7.0,25.0,0.5,0.02,230.262999999999,200,0.392,0.73,0.3324489960201268,0.34,4.84,-42.7,3.18,37.0,-0.9931284718841809,42.40658574945453,1.09862278971032,99.9582,Role of membrane and compound properties in affecting the rejection of pharmaceuticals by different RO/NF membranes
NF90,NF,Naproxen,COc1ccc2cc(ccc2c1)C(C)C(O)=O,42.4,5.0,7.0,25.0,24.0,0.02,230.262999999999,200,0.392,0.73,0.3324489960201268,0.34,4.84,-42.7,3.18,37.0,-0.9931284718841809,42.40658574945453,1.09862278971032,99.9582,Role of membrane and compound properties in affecting the rejection of pharmaceuticals by different RO/NF membranes
NF90,NF,glucose,OC[C@@H](O)[C@@H](O)[C@H](O)[C@@H](O)C=O,34.646616,5.92793,7.0,25.0,12.0,10.0,180.156,330,0.0,0.0,0.2515616313767203,0.34,12.45,-13.79,-3.24,26.8,-3.548121303126307e-06,4.892859277011177e-05,-3.24,96.8689,Role of membrane and compound properties in affecting the rejection of pharmaceuticals by different RO/NF membranes
NF90,NF,glucose,OC[C@@H](O)[C@@H](O)[C@H](O)[C@@H](O)C=O,50.88,6.0,7.0,25.0,12.0,10.0,180.156,330,0.0,0.0,0.2515616313767203,0.34,12.45,-13.79,-3.24,26.8,-3.548121303126307e-06,4.892859277011177e-05,-3.24,96.0861,Role of membrane and compound properties in affecting the rejection of pharmaceuticals by different RO/NF membranes
NF90,NF,glucose,OC[C@@H](O)[C@@H](O)[C@H](O)[C@@H](O)C=O,42.496236,7.18919,7.0,25.0,12.0,10.0,180.156,330,0.0,0.0,0.2515616313767203,0.34,12.45,-13.79,-3.24,26.8,-3.548121303126307e-06,4.892859277011177e-05,-3.24,98.0431,Role of membrane and compound properties in affecting the rejection of pharmaceuticals by different RO/NF membranes
XLE440,RO,Bromoform,BrC(Br)Br,15.71666666666667,4.1,8.0,22.5,48.0,0.1,252.731,100,0.327,0.342,0.211596735007286,0.4031806108897714,15.0,-19.4,2.4,39.8,0.0,0.0,2.4,16.4,Solute transport model for trace organic neutral and charged compounds through nanofilltration and reverse osmosis membranes
XLE440,RO,Trichloroacetic acid,OC(=O)C(Cl)(Cl)Cl,15.71666666666667,4.1,8.0,22.5,48.0,0.1,163.387,100,0.317,0.385,0.2311309197868325,0.4031806108897714,0.51,-19.4,1.33,39.8,-0.9999999676406354,19.39999937222833,-2.225018328059951,82.1,Solute transport model for trace organic neutral and charged compounds through nanofilltration and reverse osmosis membranes
XLE440,RO,Ibuprofen,CC(C)Cc1ccc(cc1)C(C)C(O)=O,15.71666666666667,4.1,8.0,22.5,48.0,0.1,206.284999999999,100,0.378,0.659,0.3727263864585965,0.4031806108897714,5.2,-19.4,3.97,39.8,-0.9984176147191982,19.36930172555244,0.7306146051163545,94.5,Solute transport model for trace organic neutral and charged compounds through nanofilltration and reverse osmosis membranes
BW30,RO,"2,6-Dichlorobenzamide",NC(=O)c1c(Cl)cccc1Cl,29.0,10.0,7.0,22.0,1.0,1.0,190.029,330,0.429,0.48,0.2621979662106118,0.4031806108897714,14.73,-42.7,0.77,79.4,-1.862087101989175e-08,7.951111925493777e-07,0.77,95.2851,"The eﬀect of water matrix, feed concentration and recovery on the rejection of pesticides using NF/RO membranes in water treatment"
BW30,RO,"2,6-Dichlorobenzamide",NC(=O)c1c(Cl)cccc1Cl,29.0,10.0,7.0,22.0,1.0,5.0,190.029,330,0.429,0.48,0.2621979662106118,0.4031806108897714,14.73,-42.7,0.77,79.4,-1.862087101989175e-08,7.951111925493777e-07,0.77,98.337,"The eﬀect of water matrix, feed concentration and recovery on the rejection of pesticides using NF/RO membranes in water treatment"
BW30,RO,"2,6-Dichlorobenzamide",NC(=O)c1c(Cl)cccc1Cl,29.0,10.0,7.0,22.0,1.0,10.0,190.029,330,0.429,0.48,0.2621979662106118,0.4031806108897714,14.73,-42.7,0.77,79.4,-1.862087101989175e-08,7.951111925493777e-07,0.77,98.337,"The eﬀect of water matrix, feed concentration and recovery on the rejection of pesticides using NF/RO membranes in water treatment"
BW30,RO,MCPA,Cc1cc(Cl)ccc1OCC(O)=O,29.0,10.0,7.0,22.0,1.0,1.0,200.620999999999,330,0.418,0.637,0.2666825610504536,0.4031806108897714,3.07,-42.7,3.25,79.4,-0.9998825240467272,42.69498377679525,-0.4526737921536998,96.3816,"The eﬀect of water matrix, feed concentration and recovery on the rejection of pesticides using NF/RO membranes in water treatment"
BW30,RO,MCPA,Cc1cc(Cl)ccc1OCC(O)=O,29.0,10.0,7.0,22.0,1.0,10.0,200.620999999999,330,0.418,0.637,0.2666825610504536,0.4031806108897714,3.07,-42.7,3.25,79.4,-0.9998825240467272,42.69498377679525,-0.4526737921536998,98.575,"The eﬀect of water matrix, feed concentration and recovery on the rejection of pesticides using NF/RO membranes in water treatment"
BW30,RO,MCPA,Cc1cc(Cl)ccc1OCC(O)=O,29.0,10.0,7.0,22.0,1.0,5.0,200.620999999999,330,0.418,0.637,0.2666825610504536,0.4031806108897714,3.07,-42.7,3.25,79.4,-0.9998825240467272,42.69498377679525,-0.4526737921536998,99.05,"The eﬀect of water matrix, feed concentration and recovery on the rejection of pesticides using NF/RO membranes in water treatment"
BW30,RO,Mecoprop,CC(Oc1ccc(Cl)cc1C)C(O)=O,29.0,10.0,7.0,22.0,1.0,1.0,214.647999999999,330,0.41,0.564,0.3149381950227256,0.4031806108897714,3.19,-42.7,3.13,79.4,-0.9998451423227231,42.69338757718028,0.001188348285212193,96.7105,"The eﬀect of water matrix, feed concentration and recovery on the rejection of pesticides using NF/RO membranes in water treatment"
BW30,RO,Mecoprop,CC(Oc1ccc(Cl)cc1C)C(O)=O,29.0,10.0,7.0,22.0,1.0,5.0,214.647999999999,330,0.41,0.564,0.3149381950227256,0.4031806108897714,3.19,-42.7,3.13,79.4,-0.9998451423227231,42.69338757718028,0.001188348285212193,99.05,"The eﬀect of water matrix, feed concentration and recovery on the rejection of pesticides using NF/RO membranes in water treatment"
BW30,RO,Mecoprop,CC(Oc1ccc(Cl)cc1C)C(O)=O,29.0,10.0,7.0,22.0,1.0,10.0,214.647999999999,330,0.41,0.564,0.3149381950227256,0.4031806108897714,3.19,-42.7,3.13,79.4,-0.9998451423227231,42.69338757718028,0.001188348285212193,99.05,"The eﬀect of water matrix, feed concentration and recovery on the rejection of pesticides using NF/RO membranes in water treatment"
NF270,NF,"2,6-Dichlorobenzamide",NC(=O)c1c(Cl)cccc1Cl,152.0,10.0,7.0,22.0,1.0,5.0,190.029,330,0.429,0.48,0.2621979662106118,0.42,14.73,-33.0,0.77,17.5,-1.862087101989175e-08,6.144887436564277e-07,0.77,26.603,"The eﬀect of water matrix, feed concentration and recovery on the rejection of pesticides using NF/RO membranes in water treatment"
NF270,NF,"2,6-Dichlorobenzamide",NC(=O)c1c(Cl)cccc1Cl,152.0,10.0,7.0,22.0,1.0,1.0,190.029,330,0.429,0.48,0.2621979662106118,0.42,14.73,-33.0,0.77,17.5,-1.862087101989175e-08,6.144887436564277e-07,0.77,30.3728,"The eﬀect of water matrix, feed concentration and recovery on the rejection of pesticides using NF/RO membranes in water treatment"
NF270,NF,"2,6-Dichlorobenzamide",NC(=O)c1c(Cl)cccc1Cl,152.0,10.0,7.0,22.0,1.0,10.0,190.029,100,0.429,0.48,0.2621979662106118,0.42,14.73,-33.0,0.77,17.5,-1.862087101989175e-08,6.144887436564277e-07,0.77,31.354,"The eﬀect of water matrix, feed concentration and recovery on the rejection of pesticides using NF/RO membranes in water treatment"
NF270,NF,"2,6-Dichlorobenzamide",NC(=O)c1c(Cl)cccc1Cl,152.0,10.0,7.0,22.0,1.0,0.001,190.029,330,0.429,0.48,0.2621979662106118,0.42,14.73,-33.0,0.77,17.5,-1.862087101989175e-08,6.144887436564277e-07,0.77,31.591,"The eﬀect of water matrix, feed concentration and recovery on the rejection of pesticides using NF/RO membranes in water treatment"
NF270,NF,MCPA,Cc1cc(Cl)ccc1OCC(O)=O,152.0,10.0,7.0,22.0,1.0,10.0,200.620999999999,100,0.418,0.637,0.2666825610504536,0.42,3.07,-33.0,3.25,17.5,-0.9998825240467272,32.996123293542,-0.4526737921536998,37.292,"The eﬀect of water matrix, feed concentration and recovery on the rejection of pesticides using NF/RO membranes in water treatment"
NF270,NF,MCPA,Cc1cc(Cl)ccc1OCC(O)=O,152.0,10.0,7.0,22.0,1.0,5.0,200.620999999999,100,0.418,0.637,0.2666825610504536,0.42,3.07,-33.0,3.25,17.5,-0.9998825240467272,32.996123293542,-0.4526737921536998,44.656,"The eﬀect of water matrix, feed concentration and recovery on the rejection of pesticides using NF/RO membranes in water treatment"
NF270,NF,MCPA,Cc1cc(Cl)ccc1OCC(O)=O,152.0,10.0,7.0,22.0,1.0,1.0,200.620999999999,100,0.418,0.637,0.2666825610504536,0.42,3.07,-33.0,3.25,17.5,-0.9998825240467272,32.996123293542,-0.4526737921536998,66.6667,"The eﬀect of water matrix, feed concentration and recovery on the rejection of pesticides using NF/RO membranes in water treatment"
NF270,NF,MCPA,Cc1cc(Cl)ccc1OCC(O)=O,152.0,10.0,7.0,22.0,1.0,0.001,200.620999999999,100,0.418,0.637,0.2666825610504536,0.42,3.07,-33.0,3.25,17.5,-0.9998825240467272,32.996123293542,-0.4526737921536998,92.637,"The eﬀect of water matrix, feed concentration and recovery on the rejection of pesticides using NF/RO membranes in water treatment"
NF270,NF,Mecoprop,CC(Oc1ccc(Cl)cc1C)C(O)=O,152.0,10.0,7.0,22.0,1.0,10.0,214.647999999999,100,0.41,0.564,0.3149381950227256,0.42,3.19,-33.0,3.13,17.5,-0.9998451423227231,32.99488969664986,0.001188348285212193,53.682,"The eﬀect of water matrix, feed concentration and recovery on the rejection of pesticides using NF/RO membranes in water treatment"
NF270,NF,Mecoprop,CC(Oc1ccc(Cl)cc1C)C(O)=O,152.0,10.0,7.0,22.0,1.0,5.0,214.647999999999,100,0.41,0.564,0.3149381950227256,0.42,3.19,-33.0,3.13,17.5,-0.9998451423227231,32.99488969664986,0.001188348285212193,61.52,"The eﬀect of water matrix, feed concentration and recovery on the rejection of pesticides using NF/RO membranes in water treatment"
NF270,NF,Mecoprop,CC(Oc1ccc(Cl)cc1C)C(O)=O,152.0,10.0,7.0,22.0,1.0,1.0,214.647999999999,100,0.41,0.564,0.3149381950227256,0.42,3.19,-33.0,3.13,17.5,-0.9998451423227231,32.99488969664986,0.001188348285212193,79.2763,"The eﬀect of water matrix, feed concentration and recovery on the rejection of pesticides using NF/RO membranes in water treatment"
NF270,NF,Mecoprop,CC(Oc1ccc(Cl)cc1C)C(O)=O,152.0,10.0,7.0,22.0,1.0,0.001,214.647999999999,100,0.41,0.564,0.3149381950227256,0.42,3.19,-33.0,3.13,17.5,-0.9998451423227231,32.99488969664986,0.001188348285212193,90.024,"The eﬀect of water matrix, feed concentration and recovery on the rejection of pesticides using NF/RO membranes in water treatment"
XLE,RO,"2,6-Dichlorobenzamide",NC(=O)c1c(Cl)cccc1Cl,57.0,10.0,7.0,22.0,1.0,1.0,190.029,96,0.429,0.48,0.2621979662106118,0.3,14.73,-16.26,0.77,75.8,-1.862087101989175e-08,3.027753627834399e-07,0.77,92.1053,"The eﬀect of water matrix, feed concentration and recovery on the rejection of pesticides using NF/RO membranes in water treatment"
XLE,RO,"2,6-Dichlorobenzamide",NC(=O)c1c(Cl)cccc1Cl,57.0,10.0,7.0,22.0,1.0,5.0,190.029,96,0.429,0.48,0.2621979662106118,0.3,14.73,-16.26,0.77,75.8,-1.862087101989175e-08,3.027753627834399e-07,0.77,92.399,"The eﬀect of water matrix, feed concentration and recovery on the rejection of pesticides using NF/RO membranes in water treatment"
XLE,RO,"2,6-Dichlorobenzamide",NC(=O)c1c(Cl)cccc1Cl,57.0,10.0,7.0,22.0,1.0,10.0,190.029,96,0.429,0.48,0.2621979662106118,0.3,14.73,-16.26,0.77,75.8,-1.862087101989175e-08,3.027753627834399e-07,0.77,93.349,"The eﬀect of water matrix, feed concentration and recovery on the rejection of pesticides using NF/RO membranes in water treatment"
XLE,RO,"2,6-Dichlorobenzamide",NC(=O)c1c(Cl)cccc1Cl,57.0,10.0,7.0,22.0,1.0,0.001,190.029,96,0.429,0.48,0.2621979662106118,0.3,14.73,-16.26,0.77,75.8,-1.862087101989175e-08,3.027753627834399e-07,0.77,94.062,"The eﬀect of water matrix, feed concentration and recovery on the rejection of pesticides using NF/RO membranes in water treatment"
XLE,RO,MCPA,Cc1cc(Cl)ccc1OCC(O)=O,57.0,10.0,7.0,22.0,1.0,5.0,200.620999999999,96,0.418,0.637,0.2666825610504536,0.3,3.07,-16.26,3.25,75.8,-0.9998825240467272,16.25808984099979,-0.4526737921536998,92.399,"The eﬀect of water matrix, feed concentration and recovery on the rejection of pesticides using NF/RO membranes in water treatment"
XLE,RO,MCPA,Cc1cc(Cl)ccc1OCC(O)=O,57.0,10.0,7.0,22.0,1.0,1.0,200.620999999999,96,0.418,0.637,0.2666825610504536,0.3,3.07,-16.26,3.25,75.8,-0.9998825240467272,16.25808984099979,-0.4526737921536998,92.8728,"The eﬀect of water matrix, feed concentration and recovery on the rejection of pesticides using NF/RO membranes in water treatment"
XLE,RO,MCPA,Cc1cc(Cl)ccc1OCC(O)=O,57.0,10.0,7.0,22.0,1.0,10.0,200.620999999999,96,0.418,0.637,0.2666825610504536,0.3,3.07,-16.26,3.25,75.8,-0.9998825240467272,16.25808984099979,-0.4526737921536998,93.587,"The eﬀect of water matrix, feed concentration and recovery on the rejection of pesticides using NF/RO membranes in water treatment"
XLE,RO,MCPA,Cc1cc(Cl)ccc1OCC(O)=O,57.0,10.0,7.0,22.0,1.0,0.001,200.620999999999,96,0.418,0.637,0.2666825610504536,0.3,3.07,-16.26,3.25,75.8,-0.9998825240467272,16.25808984099979,-0.4526737921536998,94.537,"The eﬀect of water matrix, feed concentration and recovery on the rejection of pesticides using NF/RO membranes in water treatment"
XLE,RO,Mecoprop,CC(Oc1ccc(Cl)cc1C)C(O)=O,57.0,10.0,7.0,22.0,1.0,5.0,214.647999999999,96,0.41,0.564,0.3149381950227256,0.3,3.19,-42.7,3.13,75.8,-0.9998451423227231,42.69338757718028,0.001188348285212193,92.874,"The eﬀect of water matrix, feed concentration and recovery on the rejection of pesticides using NF/RO membranes in water treatment"
XLE,RO,Mecoprop,CC(Oc1ccc(Cl)cc1C)C(O)=O,57.0,10.0,7.0,22.0,1.0,1.0,214.647999999999,96,0.41,0.564,0.3149381950227256,0.3,3.19,-42.7,3.13,75.8,-0.9998451423227231,42.69338757718028,0.001188348285212193,93.2018,"The eﬀect of water matrix, feed concentration and recovery on the rejection of pesticides using NF/RO membranes in water treatment"
XLE,RO,Mecoprop,CC(Oc1ccc(Cl)cc1C)C(O)=O,57.0,10.0,7.0,22.0,1.0,10.0,214.647999999999,96,0.41,0.564,0.3149381950227256,0.3,3.19,-42.7,3.13,75.8,-0.9998451423227231,42.69338757718028,0.001188348285212193,93.349,"The eﬀect of water matrix, feed concentration and recovery on the rejection of pesticides using NF/RO membranes in water treatment"
XLE,RO,Mecoprop,CC(Oc1ccc(Cl)cc1C)C(O)=O,57.0,10.0,7.0,22.0,1.0,0.001,214.647999999999,96,0.41,0.564,0.3149381950227256,0.3,3.19,-16.26,3.13,75.8,-0.9998451423227231,16.25748201416748,0.001188348285212193,95.012,"The eﬀect of water matrix, feed concentration and recovery on the rejection of pesticides using NF/RO membranes in water treatment"
TS80,NF,Acetaminophen,CC(=O)Nc1ccc(O)cc1,45.0,10.0,8.1,21.0,0.5,0.001,151.165,200,0.349,0.567,0.2518576668186564,0.42,9.5,-32.7,0.49,56.6,-0.03828650388225469,1.251968676949728,0.49,28.9,The influence of natural organic matter and cations on the rejection of endocrine disrupting and pharmaceutically active compounds by nanofilltration
TS80,NF,Oxybenzone,COc1ccc(c(O)c1)C(=O)c2ccccc2,45.0,10.0,8.1,21.0,0.5,0.001,228.246999999999,200,0.399,0.6990000000000001,0.3371015768798998,0.42,7.1,-32.7,3.79,56.6,-0.9090909090909091,29.72727272727273,3.79,84.0,The influence of natural organic matter and cations on the rejection of endocrine disrupting and pharmaceutically active compounds by nanofilltration
TS80,NF,Estrone,C[C@]12CC[C@H]3[C@@H](CCc4cc(O)ccc34)[C@@H]1CCC2=O,45.0,10.0,8.1,21.0,0.5,0.001,270.372,200,0.406,0.682,0.3667832440887863,0.42,10.25,-32.7,3.13,56.6,-0.00702969143963923,0.2298709100762028,3.13,92.0,The influence of natural organic matter and cations on the rejection of endocrine disrupting and pharmaceutically active compounds by nanofilltration
TS80,NF,Carbamazepine,NC(=O)N1c2ccccc2C=Cc3ccccc13,45.0,10.0,8.1,21.0,0.5,0.001,236.274,200,0.4480000000000001,0.576,0.3334516559578687,0.42,13.9,-32.7,2.45,56.6,0.0,0.0,2.45,93.4,The influence of natural organic matter and cations on the rejection of endocrine disrupting and pharmaceutically active compounds by nanofilltration
TS80,NF,Gemfibrozil,Cc1ccc(C)c(OCCCC(C)(C)C(O)=O)c1,45.0,10.0,8.1,21.0,0.5,0.001,250.337999999999,200,0.499,0.743,0.3884540064460517,0.42,4.5,-32.7,4.39,56.6,-0.9997488744367387,32.69178819408135,2.34343272183694,95.2,The influence of natural organic matter and cations on the rejection of endocrine disrupting and pharmaceutically active compounds by nanofilltration
NF270,NF,Acetaminophen,CC(=O)Nc1ccc(O)cc1,76.0,5.0,7.0,21.0,24.0,0.00112,151.165,200,0.349,0.567,0.2518576668186564,0.42,9.5,-42.7,0.49,29.8,-0.003152309183260209,0.1346036021252109,0.49,1.3,The rejection of endocrine disrupting and pharmaceutically active compounds by NF and RO membranes as a function of compound and water matrix properties
NF270,NF,Bisphenol A,CC(C)(c1ccc(O)cc1)c2ccc(O)cc2,76.0,5.0,7.0,21.0,24.0,0.00207,228.291,200,0.453,0.562,0.3381552020183159,0.42,9.6,-42.7,3.32,29.8,-0.002505592667285735,0.1069888068931009,3.32,4.6,The rejection of endocrine disrupting and pharmaceutically active compounds by NF and RO membranes as a function of compound and water matrix properties
NF270,NF,Carbamazepine,NC(=O)N1c2ccccc2C=Cc3ccccc13,76.0,5.0,7.0,21.0,24.0,0.00113,236.274,200,0.4480000000000001,0.576,0.3334516559578687,0.42,13.9,-42.7,2.45,29.8,0.0,0.0,2.45,5.8,The rejection of endocrine disrupting and pharmaceutically active compounds by NF and RO membranes as a function of compound and water matrix properties
NF270,NF,Estriol,C[C@]12CC[C@H]3[C@@H](CCc4cc(O)ccc34)[C@@H]1C[C@@H](O)[C@@H]2O,76.0,5.0,7.0,21.0,24.0,0.00094,288.387,200,0.415,0.731,0.3750996998534068,0.42,10.54,-42.7,2.45,29.8,-0.0002883199979169637,0.01231126391105435,2.45,8.6,The rejection of endocrine disrupting and pharmaceutically active compounds by NF and RO membranes as a function of compound and water matrix properties
NF270,NF,Sulfamethoxazole,Cc1onc(N[S](=O)(=O)c2ccc(N)cc2)c1,76.0,5.0,7.0,21.0,24.0,0.00119,253.283,200,0.54,0.588,0.3153427582941809,0.42,1.6,-42.7,0.89,29.8,-1.859097133559606,79.3834476029952,-0.1689132136423285,9.7,The rejection of endocrine disrupting and pharmaceutically active compounds by NF and RO membranes as a function of compound and water matrix properties
NF270,NF,Gemfibrozil,Cc1ccc(C)c(OCCCC(C)(C)C(O)=O)c1,76.0,5.0,7.0,21.0,24.0,0.00137,250.337999999999,200,0.499,0.743,0.3884540064460517,0.42,4.5,-42.7,4.39,29.8,-0.9968476908167399,42.56539639787479,2.349371680725969,10.7,The rejection of endocrine disrupting and pharmaceutically active compounds by NF and RO membranes as a function of compound and water matrix properties
NF270,NF,Caffeine,Cn1cnc2N(C)C(=O)N(C)C(=O)c12,76.0,5.0,7.0,21.0,24.0,0.001,194.193999999999,200,0.4440000000000001,0.503,0.3016073766829081,0.42,10.4,-42.7,-0.07,29.8,-0.0003979487443048762,0.01699241138181821,-0.07,11.7,The rejection of endocrine disrupting and pharmaceutically active compounds by NF and RO membranes as a function of compound and water matrix properties
