Repository: RaghavGupta2006/MLresearchproject

# NF/RO性能的多模式融合框架：利用分子图进行高级预测建模和机理解释

## 项目介绍

本项目针对纳滤/反渗透聚酰胺膜对有机微污染物截留效率预测精度不足与机理解析不清的瓶颈，提出了一种基于梯度提升神经网络框架的多模态融合机器学习模型。通过系统整合膜结构参数、操作条件及污染物理化性质等传统表格数据，与分子的图结构、图像及指纹等多模态表征，构建了三种融合预测方案，实现了高精度预测并提供了分子层面的机理解释。

## 研究背景

纳滤/反渗透聚酰胺膜在水处理领域发挥着重要作用，但传统的经验模型和单一模态机器学习方法难以准确预测有机微污染物的截留效率，且无法从分子层面揭示截留机制。本研究通过多模态融合策略，突破了传统方法的局限性，为膜材料定向设计提供了理论依据与数据驱动的新路径。

## 主要贡献

- 提出了基于梯度提升神经网络框架的多模态融合机器学习模型
- 系统整合了表格数据、分子图结构、分子图像及分子指纹等多源数据
- 构建了三种融合预测方案，其中表格数据与分子图特征的融合模型（GB+Graph）预测性能最优
- 实现了高精度预测（R²达0.9014），显著优于纯表格数据基线模型（R² = 0.8494）
- 采用SHAP方法进行可解释性分析，从微观结构层面提供了超越传统描述符的机理解释
- 开发了原子级归因分析，自动识别关键官能团在分子-膜相互作用中的核心角色

File: data/processed/MemTrOC-Dataset.csv (part 13 of 14)
Name of Membranes,Type of Membranes,NAME of TrOCs,SMILEs,Pure water flux (L·m-2·h-1),Pressure (bar),pH,Temperature (oC),Filtration duration (h),TrOC concentration (mg/L),MW (Da),MWCO (Da),Min projection (nm),Max projection (nm),Molecular radius (nm),Pore radius (nm),pKa1 ,Zeta potential (mV),log Kow,Contact angle (°),Molecular charge,Charge product,log D ,TrOC Rejection (%),Reference
NF270,NF,Sulfamerazine,Cc1ccnc(N[S](=O)(=O)c2ccc(N)cc2)n1,76.0,5.0,7.0,21.0,24.0,0.00121,264.31,200,0.49,0.638,0.3443206915204314,0.42,7.35,-42.7,0.14,29.8,-0.3087638475852372,13.18421629188963,0.14,12.8,The rejection of endocrine disrupting and pharmaceutically active compounds by NF and RO membranes as a function of compound and water matrix properties
NF270,NF,Sulfachloropyridazine,Nc1ccc(cc1)[S](=O)(=O)Nc2ccc(Cl)nn2,76.0,5.0,7.0,21.0,24.0,0.00072,284.728,200,0.525,0.591,0.3240631570394434,0.42,5.9,-42.7,1.02,29.8,-0.9264124438824264,39.55781135377961,-0.7228665882044951,13.3,The rejection of endocrine disrupting and pharmaceutically active compounds by NF and RO membranes as a function of compound and water matrix properties
NF270,NF,Sulfamethizole,Cc1sc(N[S](=O)(=O)c2ccc(N)cc2)nn1,76.0,5.0,7.0,21.0,24.0,0.00135,270.339,200,0.4980000000000001,0.5469999999999999,0.3186985927046285,0.42,2.1,-42.7,0.54,29.8,-0.999986908536696,42.69944099451693,-0.46574386724674,14.5,The rejection of endocrine disrupting and pharmaceutically active compounds by NF and RO membranes as a function of compound and water matrix properties
NF270,NF,17β-Estradiol,C[C@]12CC[C@H]3[C@@H](CCc4cc(O)ccc34)[C@@H]1CC[C@@H]2O,76.0,5.0,7.0,21.0,24.0,0.00101,272.388,200,0.402,0.73,0.3807542916588625,0.42,10.46,-42.7,4.01,29.8,-0.000346616665681558,0.01480053162460253,4.01,14.9,The rejection of endocrine disrupting and pharmaceutically active compounds by NF and RO membranes as a function of compound and water matrix properties
NF270,NF,17α-Estradiol,C[C@]12CC[C@H]3[C@@H](CCc4cc(O)ccc34)[C@@H]1CC[C@H]2O,76.0,5.0,7.0,21.0,24.0,0.00105,272.388,200,0.402,0.688,0.3807542916588625,0.42,10.27,-42.7,4.01,29.8,-0.0005367435480184703,0.02291894950038869,4.01,15.9,The rejection of endocrine disrupting and pharmaceutically active compounds by NF and RO membranes as a function of compound and water matrix properties
NF270,NF,Equilin,C[C@]12CC[C@H]3C(=CCc4cc(O)ccc34)[C@@H]1CCC2=O,76.0,5.0,7.0,21.0,24.0,0.00098,268.356,200,0.415,0.693,0.3680056014621419,0.42,10.11,-42.7,2.9,29.8,-0.0007756450244149625,0.0331200425425189,2.9,19.0,The rejection of endocrine disrupting and pharmaceutically active compounds by NF and RO membranes as a function of compound and water matrix properties
NF270,NF,Estrone,C[C@]12CC[C@H]3[C@@H](CCc4cc(O)ccc34)[C@@H]1CCC2=O,76.0,5.0,7.0,21.0,24.0,0.00109,270.372,200,0.406,0.682,0.3667832440887863,0.42,10.25,-42.7,3.13,29.8,-0.0005620252751523289,0.02399847924900445,3.13,19.3,The rejection of endocrine disrupting and pharmaceutically active compounds by NF and RO membranes as a function of compound and water matrix properties
NF270,NF,17α-Ethynilestradiol,C[C@]12CC[C@H]3[C@@H](CCc4cc(O)ccc34)[C@@H]1CC[C@@]2(O)C#C,76.0,5.0,7.0,21.0,24.0,0.0011,296.41,200,0.4440000000000001,0.72,0.3945213448379869,0.42,10.33,-42.7,3.67,29.8,-0.0004675164674062613,0.01996295315824736,3.67,27.9,The rejection of endocrine disrupting and pharmaceutically active compounds by NF and RO membranes as a function of compound and water matrix properties
NF270,NF,Diethylstilbesterol,CC\C(c1ccc(O)cc1)=C(\CC)c2ccc(O)cc2,76.0,5.0,7.0,21.0,24.0,0.00106,268.355999999999,200,0.452,0.75,0.3915928166047295,0.42,10.18,-42.7,5.07,29.8,-0.000660257220388086,0.02819298331057127,5.07,41.8,The rejection of endocrine disrupting and pharmaceutically active compounds by NF and RO membranes as a function of compound and water matrix properties
NF270,NF,Oxybenzone,COc1ccc(c(O)c1)C(=O)c2ccccc2,76.0,5.0,7.0,21.0,24.0,0.001,228.246999999999,200,0.399,0.6990000000000001,0.3371015768798998,0.42,7.1,-42.7,3.79,29.8,-0.4426883662377074,18.90279323835011,3.79,68.8,The rejection of endocrine disrupting and pharmaceutically active compounds by NF and RO membranes as a function of compound and water matrix properties
TS80,NF,Acetaminophen,CC(=O)Nc1ccc(O)cc1,67.5,15.0,7.0,21.0,24.0,0.00112,151.165,200,0.349,0.567,0.2518576668186564,0.42,9.5,-32.7,0.49,56.6,-0.003152309183260209,0.1030805102926088,0.49,0.0,The rejection of endocrine disrupting and pharmaceutically active compounds by NF and RO membranes as a function of compound and water matrix properties
TS80,NF,Caffeine,Cn1cnc2N(C)C(=O)N(C)C(=O)c12,67.5,15.0,7.0,21.0,24.0,0.001,194.193999999999,200,0.4440000000000001,0.503,0.3016073766829081,0.42,10.4,-32.7,-0.07,56.6,-0.0003979487443048762,0.01301292393876945,-0.07,5.4,The rejection of endocrine disrupting and pharmaceutically active compounds by NF and RO membranes as a function of compound and water matrix properties
TS80,NF,Carbamazepine,NC(=O)N1c2ccccc2C=Cc3ccccc13,67.5,15.0,7.0,21.0,24.0,0.00113,236.274,200,0.4480000000000001,0.576,0.3334516559578687,0.42,13.9,-32.7,2.45,56.6,0.0,0.0,2.45,8.9,The rejection of endocrine disrupting and pharmaceutically active compounds by NF and RO membranes as a function of compound and water matrix properties
TS80,NF,Sulfamerazine,Cc1ccnc(N[S](=O)(=O)c2ccc(N)cc2)n1,67.5,15.0,7.0,21.0,24.0,0.00121,264.31,200,0.49,0.638,0.3443206915204314,0.42,7.35,-32.7,0.14,56.6,-0.3087638475852372,10.09657781603726,0.14,15.0,The rejection of endocrine disrupting and pharmaceutically active compounds by NF and RO membranes as a function of compound and water matrix properties
TS80,NF,Sulfachloropyridazine,Nc1ccc(cc1)[S](=O)(=O)Nc2ccc(Cl)nn2,67.5,15.0,7.0,21.0,24.0,0.00072,284.728,200,0.525,0.591,0.3240631570394434,0.42,5.9,-32.7,1.02,56.6,-0.9264124438824264,30.29368691495534,-0.7228665882044951,18.1,The rejection of endocrine disrupting and pharmaceutically active compounds by NF and RO membranes as a function of compound and water matrix properties
TS80,NF,Sulfamethoxazole,Cc1onc(N[S](=O)(=O)c2ccc(N)cc2)c1,67.5,15.0,7.0,21.0,24.0,0.00119,253.283,200,0.54,0.588,0.3153427582941809,0.42,1.6,-32.7,0.89,56.6,-1.859097133559606,60.79247626739914,-0.1689132136423285,21.5,The rejection of endocrine disrupting and pharmaceutically active compounds by NF and RO membranes as a function of compound and water matrix properties
TS80,NF,Sulfamethizole,Cc1sc(N[S](=O)(=O)c2ccc(N)cc2)nn1,67.5,15.0,7.0,21.0,24.0,0.00135,270.339,200,0.4980000000000001,0.5469999999999999,0.3186985927046285,0.42,2.1,-32.7,0.54,56.6,-0.999986908536696,32.69957190914996,-0.46574386724674,22.4,The rejection of endocrine disrupting and pharmaceutically active compounds by NF and RO membranes as a function of compound and water matrix properties
TS80,NF,Estriol,C[C@]12CC[C@H]3[C@@H](CCc4cc(O)ccc34)[C@@H]1C[C@@H](O)[C@@H]2O,67.5,15.0,7.0,21.0,24.0,0.00094,288.387,200,0.415,0.731,0.3750996998534068,0.42,10.54,-32.7,2.45,56.6,-0.0002883199979169637,0.009428063931884716,2.45,23.7,The rejection of endocrine disrupting and pharmaceutically active compounds by NF and RO membranes as a function of compound and water matrix properties
TS80,NF,Bisphenol A,CC(C)(c1ccc(O)cc1)c2ccc(O)cc2,67.5,15.0,7.0,21.0,24.0,0.00207,228.291,200,0.453,0.562,0.3381552020183159,0.42,9.6,-32.7,3.32,56.6,-0.002505592667285735,0.08193288022024355,3.32,25.6,The rejection of endocrine disrupting and pharmaceutically active compounds by NF and RO membranes as a function of compound and water matrix properties
TS80,NF,Gemfibrozil,Cc1ccc(C)c(OCCCC(C)(C)C(O)=O)c1,67.5,15.0,7.0,21.0,24.0,0.00137,250.337999999999,200,0.499,0.743,0.3884540064460517,0.42,4.5,-32.7,4.39,56.6,-0.9968476908167399,32.5969194897074,2.349371680725969,27.1,The rejection of endocrine disrupting and pharmaceutically active compounds by NF and RO membranes as a function of compound and water matrix properties
TS80,NF,17β-Estradiol,C[C@]12CC[C@H]3[C@@H](CCc4cc(O)ccc34)[C@@H]1CC[C@@H]2O,67.5,15.0,7.0,21.0,24.0,0.00101,272.388,200,0.402,0.73,0.3807542916588625,0.42,10.46,-32.7,4.01,56.6,-0.000346616665681558,0.01133436496778695,4.01,37.2,The rejection of endocrine disrupting and pharmaceutically active compounds by NF and RO membranes as a function of compound and water matrix properties
TS80,NF,Estrone,C[C@]12CC[C@H]3[C@@H](CCc4cc(O)ccc34)[C@@H]1CCC2=O,67.5,15.0,7.0,21.0,24.0,0.00109,270.372,200,0.406,0.682,0.3667832440887863,0.42,10.25,-32.7,3.13,56.6,-0.0005620252751523289,0.01837822649748116,3.13,39.0,The rejection of endocrine disrupting and pharmaceutically active compounds by NF and RO membranes as a function of compound and water matrix properties
TS80,NF,Equilin,C[C@]12CC[C@H]3C(=CCc4cc(O)ccc34)[C@@H]1CCC2=O,67.5,15.0,7.0,21.0,24.0,0.00098,268.356,200,0.415,0.693,0.3680056014621419,0.42,10.11,-32.7,2.9,56.6,-0.0007756450244149625,0.02536359229836927,2.9,41.8,The rejection of endocrine disrupting and pharmaceutically active compounds by NF and RO membranes as a function of compound and water matrix properties
TS80,NF,17α-Estradiol,C[C@]12CC[C@H]3[C@@H](CCc4cc(O)ccc34)[C@@H]1CC[C@H]2O,67.5,15.0,7.0,21.0,24.0,0.00105,272.388,200,0.402,0.688,0.3807542916588625,0.42,10.27,-32.7,4.01,56.6,-0.0005367435480184703,0.01755151402020398,4.01,46.5,The rejection of endocrine disrupting and pharmaceutically active compounds by NF and RO membranes as a function of compound and water matrix properties
TS80,NF,17α-Ethynilestradiol,C[C@]12CC[C@H]3[C@@H](CCc4cc(O)ccc34)[C@@H]1CC[C@@]2(O)C#C,67.5,15.0,7.0,21.0,24.0,0.0011,296.41,200,0.4440000000000001,0.72,0.3945213448379869,0.42,10.33,-32.7,3.67,56.6,-0.0004675164674062613,0.01528778848418475,3.67,55.3,The rejection of endocrine disrupting and pharmaceutically active compounds by NF and RO membranes as a function of compound and water matrix properties
TS80,NF,Diethylstilbesterol,CC\C(c1ccc(O)cc1)=C(\CC)c2ccc(O)cc2,67.5,15.0,7.0,21.0,24.0,0.00106,268.355999999999,200,0.452,0.75,0.3915928166047295,0.42,10.18,-32.7,5.07,56.6,-0.000660257220388086,0.02159041110669041,5.07,75.4,The rejection of endocrine disrupting and pharmaceutically active compounds by NF and RO membranes as a function of compound and water matrix properties
TS80,NF,Oxybenzone,COc1ccc(c(O)c1)C(=O)c2ccccc2,67.5,15.0,7.0,21.0,24.0,0.001,228.246999999999,200,0.399,0.6990000000000001,0.3371015768798998,0.42,7.1,-32.7,3.79,56.6,-0.4426883662377074,14.47590957597303,3.79,94.6,The rejection of endocrine disrupting and pharmaceutically active compounds by NF and RO membranes as a function of compound and water matrix properties
X20,RO,Carbamazepine,NC(=O)N1c2ccccc2C=Cc3ccccc13,37.5,15.0,7.0,21.0,24.0,0.00113,236.274,330,0.4480000000000001,0.576,0.3334516559578687,0.4031806108897714,13.9,-20.0,2.45,55.0,0.0,0.0,2.45,91.5,The rejection of endocrine disrupting and pharmaceutically active compounds by NF and RO membranes as a function of compound and water matrix properties
X20,RO,Acetaminophen,CC(=O)Nc1ccc(O)cc1,37.5,15.0,7.0,21.0,24.0,0.00112,151.165,330,0.349,0.567,0.2518576668186564,0.4031806108897714,9.5,-20.0,0.49,55.0,-0.003152309183260209,0.06304618366520418,0.49,92.2,The rejection of endocrine disrupting and pharmaceutically active compounds by NF and RO membranes as a function of compound and water matrix properties
X20,RO,Sulfamethizole,Cc1sc(N[S](=O)(=O)c2ccc(N)cc2)nn1,37.5,15.0,7.0,21.0,24.0,0.00135,270.339,330,0.4980000000000001,0.5469999999999999,0.3186985927046285,0.4031806108897714,2.1,-20.0,0.54,55.0,-0.999986908536696,19.99973817073392,-0.46574386724674,94.4,The rejection of endocrine disrupting and pharmaceutically active compounds by NF and RO membranes as a function of compound and water matrix properties
X20,RO,Caffeine,Cn1cnc2N(C)C(=O)N(C)C(=O)c12,37.5,15.0,7.0,21.0,24.0,0.001,194.193999999999,330,0.4440000000000001,0.503,0.3016073766829081,0.4031806108897714,10.4,-20.0,-0.07,55.0,-0.0003979487443048762,0.007958974886097524,-0.07,94.7,The rejection of endocrine disrupting and pharmaceutically active compounds by NF and RO membranes as a function of compound and water matrix properties
X20,RO,Sulfamerazine,Cc1ccnc(N[S](=O)(=O)c2ccc(N)cc2)n1,37.5,15.0,7.0,21.0,24.0,0.00121,264.31,330,0.49,0.638,0.3443206915204314,0.4031806108897714,7.35,-20.0,0.14,55.0,-0.3087638475852372,6.175276951704744,0.14,94.8,The rejection of endocrine disrupting and pharmaceutically active compounds by NF and RO membranes as a function of compound and water matrix properties
X20,RO,Estriol,C[C@]12CC[C@H]3[C@@H](CCc4cc(O)ccc34)[C@@H]1C[C@@H](O)[C@@H]2O,37.5,15.0,7.0,21.0,24.0,0.00094,288.387,330,0.415,0.731,0.3750996998534068,0.4031806108897714,10.54,-20.0,2.45,55.0,-0.0002883199979169637,0.005766399958339274,2.45,95.2,The rejection of endocrine disrupting and pharmaceutically active compounds by NF and RO membranes as a function of compound and water matrix properties
X20,RO,Sulfamethoxazole,Cc1onc(N[S](=O)(=O)c2ccc(N)cc2)c1,37.5,15.0,7.0,21.0,24.0,0.00119,253.283,330,0.54,0.588,0.3153427582941809,0.4031806108897714,1.6,-20.0,0.89,55.0,-1.859097133559606,37.18194267119213,-0.1689132136423285,95.6,The rejection of endocrine disrupting and pharmaceutically active compounds by NF and RO membranes as a function of compound and water matrix properties
X20,RO,17β-Estradiol,C[C@]12CC[C@H]3[C@@H](CCc4cc(O)ccc34)[C@@H]1CC[C@@H]2O,37.5,15.0,7.0,21.0,24.0,0.00101,272.388,330,0.402,0.73,0.3807542916588625,0.4031806108897714,10.46,-20.0,4.01,55.0,-0.000346616665681558,0.00693233331363116,4.01,95.6,The rejection of endocrine disrupting and pharmaceutically active compounds by NF and RO membranes as a function of compound and water matrix properties
X20,RO,Bisphenol A,CC(C)(c1ccc(O)cc1)c2ccc(O)cc2,37.5,15.0,7.0,21.0,24.0,0.00207,228.291,330,0.453,0.562,0.3381552020183159,0.4031806108897714,9.6,-20.0,3.32,55.0,-0.002505592667285735,0.0501118533457147,3.32,96.1,The rejection of endocrine disrupting and pharmaceutically active compounds by NF and RO membranes as a function of compound and water matrix properties
X20,RO,Sulfachloropyridazine,Nc1ccc(cc1)[S](=O)(=O)Nc2ccc(Cl)nn2,37.5,15.0,7.0,21.0,24.0,0.00072,284.728,330,0.525,0.591,0.3240631570394434,0.4031806108897714,5.9,-20.0,1.02,55.0,-0.9264124438824264,18.52824887764853,-0.7228665882044951,96.3,The rejection of endocrine disrupting and pharmaceutically active compounds by NF and RO membranes as a function of compound and water matrix properties
X20,RO,17α-Estradiol,C[C@]12CC[C@H]3[C@@H](CCc4cc(O)ccc34)[C@@H]1CC[C@H]2O,37.5,15.0,7.0,21.0,24.0,0.00105,272.388,330,0.402,0.688,0.3807542916588625,0.4031806108897714,10.27,-20.0,4.01,55.0,-0.0005367435480184703,0.01073487096036941,4.01,96.6,The rejection of endocrine disrupting and pharmaceutically active compounds by NF and RO membranes as a function of compound and water matrix properties
X20,RO,Gemfibrozil,Cc1ccc(C)c(OCCCC(C)(C)C(O)=O)c1,37.5,15.0,7.0,21.0,24.0,0.00137,250.337999999999,330,0.499,0.743,0.3884540064460517,0.4031806108897714,4.5,-20.0,4.39,55.0,-0.9968476908167399,19.9369538163348,2.349371680725969,96.9,The rejection of endocrine disrupting and pharmaceutically active compounds by NF and RO membranes as a function of compound and water matrix properties
X20,RO,Estrone,C[C@]12CC[C@H]3[C@@H](CCc4cc(O)ccc34)[C@@H]1CCC2=O,37.5,15.0,7.0,21.0,24.0,0.00109,270.372,330,0.406,0.682,0.3667832440887863,0.4031806108897714,10.25,-20.0,3.13,55.0,-0.0005620252751523289,0.01124050550304658,3.13,96.9,The rejection of endocrine disrupting and pharmaceutically active compounds by NF and RO membranes as a function of compound and water matrix properties
X20,RO,17α-Ethynilestradiol,C[C@]12CC[C@H]3[C@@H](CCc4cc(O)ccc34)[C@@H]1CC[C@@]2(O)C#C,37.5,15.0,7.0,21.0,24.0,0.0011,296.41,330,0.4440000000000001,0.72,0.3945213448379869,0.4031806108897714,10.33,-20.0,3.67,55.0,-0.0004675164674062613,0.009350329348125228,3.67,97.1,The rejection of endocrine disrupting and pharmaceutically active compounds by NF and RO membranes as a function of compound and water matrix properties
X20,RO,Equilin,C[C@]12CC[C@H]3C(=CCc4cc(O)ccc34)[C@@H]1CCC2=O,37.5,15.0,7.0,21.0,24.0,0.00098,268.356,330,0.415,0.693,0.3680056014621419,0.4031806108897714,10.11,-20.0,2.9,55.0,-0.0007756450244149625,0.01551290048829925,2.9,97.3,The rejection of endocrine disrupting and pharmaceutically active compounds by NF and RO membranes as a function of compound and water matrix properties
X20,RO,Diethylstilbesterol,CC\C(c1ccc(O)cc1)=C(\CC)c2ccc(O)cc2,37.5,15.0,7.0,21.0,24.0,0.00106,268.355999999999,330,0.452,0.75,0.3915928166047295,0.4031806108897714,10.18,-20.0,5.07,55.0,-0.000660257220388086,0.01320514440776172,5.07,98.4,The rejection of endocrine disrupting and pharmaceutically active compounds by NF and RO membranes as a function of compound and water matrix properties
X20,RO,Oxybenzone,COc1ccc(c(O)c1)C(=O)c2ccccc2,37.5,15.0,7.0,21.0,24.0,0.001,228.246999999999,330,0.399,0.6990000000000001,0.3371015768798998,0.4031806108897714,7.1,-20.0,3.79,55.0,-0.4426883662377074,8.853767324754148,3.79,100.0,The rejection of endocrine disrupting and pharmaceutically active compounds by NF and RO membranes as a function of compound and water matrix properties
NF200,NF,"1,5-naphthalenedisulfonic acid",O[S](=O)(=O)c1cccc2c1cccc2[S](O)(=O)=O,27.5,5.5,3.0,25.0,0.5,1.6,288.302,200,0.475,0.658,0.3143911993845841,0.31,-0.6,0.675676,0.6,30.3,-0.9997488744367387,-0.6755063204839179,-5.388498166232333,50.625,The role of membrane surface charge and solute physico-chemical properties in the rejection of organic acids by NF membranes
NF200,NF,"1,5-naphthalenedisulfonic acid",O[S](=O)(=O)c1cccc2c1cccc2[S](O)(=O)=O,27.5,5.5,5.0,25.0,0.5,1.6,288.302,200,0.475,0.658,0.3143911993845841,0.31,-0.6,-11.5878,0.6,30.3,-0.999997488119878,11.58777089283552,-5.389987362793239,86.25,The role of membrane surface charge and solute physico-chemical properties in the rejection of organic acids by NF membranes
NF200,NF,"1,5-naphthalenedisulfonic acid",O[S](=O)(=O)c1cccc2c1cccc2[S](O)(=O)=O,27.5,5.5,7.0,25.0,0.5,1.6,288.302,200,0.475,0.658,0.3143911993845841,0.31,-0.6,-27.29,0.6,30.3,-0.9999999748811363,27.28999931450621,-5.390002258499167,87.5,The role of membrane surface charge and solute physico-chemical properties in the rejection of organic acids by NF membranes
NF200,NF,"1,5-naphthalenedisulfonic acid",O[S](=O)(=O)c1cccc2c1cccc2[S](O)(=O)=O,27.5,5.5,9.0,25.0,0.5,1.6,288.302,200,0.475,0.658,0.3143911993845841,0.31,-0.6,-24.5946,0.6,30.3,-0.9999999997488114,24.59459999382211,-5.3900024074566,88.125,The role of membrane surface charge and solute physico-chemical properties in the rejection of organic acids by NF membranes
NF200,NF,"2,4-Dihydroxybenzoic acid",OC(=O)c1ccc(O)cc1O,27.5,5.5,3.0,25.0,0.5,1.6,154.120999999999,200,0.359,0.505,0.2277471565708836,0.31,3.11,0.675676,1.63,30.3,-0.4370152718964043,-0.2952807308538749,0.366484449996789,4.34783,The role of membrane surface charge and solute physico-chemical properties in the rejection of organic acids by NF membranes
NF200,NF,"2,4-Dihydroxybenzoic acid",OC(=O)c1ccc(O)cc1O,27.5,5.5,3.5,25.0,0.5,1.6,154.120999999999,200,0.359,0.505,0.2277471565708836,0.31,3.11,-2.390193,1.63,30.3,-0.7105400123698379,1.6983277637863,-0.4243409172702433,19.5652,The role of membrane surface charge and solute physico-chemical properties in the rejection of organic acids by NF membranes
NF200,NF,"2,4-Dihydroxybenzoic acid",OC(=O)c1ccc(O)cc1O,27.5,5.5,4.0,25.0,0.5,1.6,154.120999999999,200,0.359,0.505,0.2277471565708836,0.31,3.11,-5.456061999999999,1.63,30.3,-0.8858769425858496,4.833399523118835,-0.9312818689134059,37.6812,The role of membrane surface charge and solute physico-chemical properties in the rejection of organic acids by NF membranes
NF200,NF,"2,4-Dihydroxybenzoic acid",OC(=O)c1ccc(O)cc1O,27.5,5.5,4.5,25.0,0.5,1.6,154.120999999999,200,0.359,0.505,0.2277471565708836,0.31,3.11,-8.521931,1.63,30.3,-0.9608565972483071,8.188353622644863,-1.148065962496167,62.3188,The role of membrane surface charge and solute physico-chemical properties in the rejection of organic acids by NF membranes
NF200,NF,"2,4-Dihydroxybenzoic acid",OC(=O)c1ccc(O)cc1O,27.5,5.5,5.0,25.0,0.5,1.6,154.120999999999,200,0.359,0.505,0.2277471565708836,0.31,3.11,-11.5878,1.63,30.3,-0.9872813524037093,11.4404188553837,-1.224466242282711,70.2899,The role of membrane surface charge and solute physico-chemical properties in the rejection of organic acids by NF membranes
NF200,NF,"2,4-Dihydroxybenzoic acid",OC(=O)c1ccc(O)cc1O,27.5,5.5,5.5,25.0,0.5,1.6,154.120999999999,200,0.359,0.505,0.2277471565708836,0.31,3.11,-13.81755,1.63,30.3,-0.9959427257570411,13.7614884102842,-1.249508341770055,76.8116,The role of membrane surface charge and solute physico-chemical properties in the rejection of organic acids by NF membranes
NF200,NF,"2,4-Dihydroxybenzoic acid",OC(=O)c1ccc(O)cc1O,27.5,5.5,6.0,25.0,0.5,1.6,154.120999999999,200,0.359,0.505,0.2277471565708836,0.31,3.11,-16.0473,1.63,30.3,-0.998713407900003,16.02665367059372,-1.257519045735976,81.8841,The role of membrane surface charge and solute physico-chemical properties in the rejection of organic acids by NF membranes
NF200,NF,"2,4-Dihydroxybenzoic acid",OC(=O)c1ccc(O)cc1O,27.5,5.5,6.5,25.0,0.5,1.6,154.120999999999,200,0.359,0.505,0.2277471565708836,0.31,3.11,-18.27705,1.63,30.3,-0.9995927856133058,18.26960732229367,-1.260061536780425,83.3333,The role of membrane surface charge and solute physico-chemical properties in the rejection of organic acids by NF membranes
NF200,NF,"2,4-Dihydroxybenzoic acid",OC(=O)c1ccc(O)cc1O,27.5,5.5,7.0,25.0,0.5,1.6,154.120999999999,200,0.359,0.505,0.2277471565708836,0.31,3.11,-27.29,1.63,30.3,-0.999871191638562,27.28648481981635,-1.260866475108094,86.9565,The role of membrane surface charge and solute physico-chemical properties in the rejection of organic acids by NF membranes
NF200,NF,"2,4-Dihydroxybenzoic acid",OC(=O)c1ccc(O)cc1O,27.5,5.5,7.5,25.0,0.5,1.6,154.120999999999,200,0.359,0.505,0.2277471565708836,0.31,3.11,-21.52875,1.63,30.3,-0.9999592636317388,21.5278729969118,-1.261121112279961,86.2319,The role of membrane surface charge and solute physico-chemical properties in the rejection of organic acids by NF membranes
NF200,NF,"2,4-Dihydroxybenzoic acid",OC(=O)c1ccc(O)cc1O,27.5,5.5,8.0,25.0,0.5,1.6,154.120999999999,200,0.359,0.505,0.2277471565708836,0.31,3.11,-22.5507,1.63,30.3,-0.9999871176704396,22.55040949445078,-1.26120164495992,87.6812,The role of membrane surface charge and solute physico-chemical properties in the rejection of organic acids by NF membranes
NF200,NF,"2,4-Dihydroxybenzoic acid",OC(=O)c1ccc(O)cc1O,27.5,5.5,8.5,25.0,0.5,1.6,154.120999999999,200,0.359,0.505,0.2277471565708836,0.31,3.11,-23.57265,1.63,30.3,-0.9999959262138178,23.57255397006415,-1.261227112563108,89.8551,The role of membrane surface charge and solute physico-chemical properties in the rejection of organic acids by NF membranes
NF200,NF,"2,4-Dihydroxybenzoic acid",OC(=O)c1ccc(O)cc1O,27.5,5.5,9.0,25.0,0.5,1.6,154.120999999999,200,0.359,0.505,0.2277471565708836,0.31,3.11,-24.5946,1.63,30.3,-0.9999987117521079,24.59456831605839,-1.261235166219743,90.5797,The role of membrane surface charge and solute physico-chemical properties in the rejection of organic acids by NF membranes
NF200,NF,2-Naphthalenesulfonic acid,O[S](=O)(=O)c1ccc2ccccc2c1,27.5,5.5,3.0,25.0,0.5,1.6,208.238,200,0.389,0.599,0.2881751925516616,0.31,0.27,0.675676,0.63,30.3,-0.9981413737872997,-0.6744201708751075,-2.688829976639888,17.5,The role of membrane surface charge and solute physico-chemical properties in the rejection of organic acids by NF membranes
NF200,NF,2-Naphthalenesulfonic acid,O[S](=O)(=O)c1ccc2ccccc2c1,27.5,5.5,5.0,25.0,0.5,1.6,208.238,200,0.389,0.599,0.2881751925516616,0.31,0.27,-11.5878,0.63,30.3,-0.9999813794753638,11.58758422908462,-2.694948013818894,89.375,The role of membrane surface charge and solute physico-chemical properties in the rejection of organic acids by NF membranes
NF200,NF,2-Naphthalenesulfonic acid,O[S](=O)(=O)c1ccc2ccccc2c1,27.5,5.5,7.0,25.0,0.5,1.6,208.238,200,0.389,0.599,0.2881751925516616,0.31,0.27,-27.29,0.63,30.3,-0.9999998137913211,27.28999491836515,-2.695009308102454,87.5,The role of membrane surface charge and solute physico-chemical properties in the rejection of organic acids by NF membranes
NF200,NF,2-Naphthalenesulfonic acid,O[S](=O)(=O)c1ccc2ccccc2c1,27.5,5.5,9.0,25.0,0.5,1.6,208.238,200,0.389,0.599,0.2881751925516616,0.31,0.27,-24.5946,0.63,30.3,-0.9999999981379128,24.59459995420271,-2.695009921056701,85.625,The role of membrane surface charge and solute physico-chemical properties in the rejection of organic acids by NF membranes
NF200,NF,Acetic acid,CC(O)=O,27.5,5.5,3.0,25.0,0.5,12.5,60.052,200,0.275,0.327,0.1645091332997442,0.31,4.76,0.675676,2.14,30.3,-0.01708117154679347,-0.01154133766605123,2.096071680565682,9.52381,The role of membrane surface charge and solute physico-chemical properties in the rejection of organic acids by NF membranes
NF200,NF,Acetic acid,CC(O)=O,27.5,5.5,3.5,25.0,0.5,12.5,60.052,200,0.275,0.327,0.1645091332997442,0.31,4.76,-2.390193,2.14,30.3,-0.05209144932737488,0.1245086175421461,2.006034374774542,9.52381,The role of membrane surface charge and solute physico-chemical properties in the rejection of organic acids by NF membranes
NF200,NF,Acetic acid,CC(O)=O,27.5,5.5,4.0,25.0,0.5,12.5,60.052,200,0.275,0.327,0.1645091332997442,0.31,4.76,-5.456061999999999,2.14,30.3,-0.1480516541474263,0.8077790042309148,1.759249748862328,11.5646,The role of membrane surface charge and solute physico-chemical properties in the rejection of organic acids by NF membranes
NF200,NF,Acetic acid,CC(O)=O,27.5,5.5,4.5,25.0,0.5,12.5,60.052,200,0.275,0.327,0.1645091332997442,0.31,4.76,-8.521931,2.14,30.3,-0.3546475495606177,3.022281946674665,1.227938974149498,16.3265,The role of membrane surface charge and solute physico-chemical properties in the rejection of organic acids by NF membranes
NF200,NF,Acetic acid,CC(O)=O,27.5,5.5,5.0,25.0,0.5,12.5,60.052,200,0.275,0.327,0.1645091332997442,0.31,4.76,-11.5878,2.14,30.3,-0.634743335052317,7.355278817919238,0.507605646685477,19.0476,The role of membrane surface charge and solute physico-chemical properties in the rejection of organic acids by NF membranes
NF200,NF,Acetic acid,CC(O)=O,27.5,5.5,5.5,25.0,0.5,12.5,60.052,200,0.275,0.327,0.1645091332997442,0.31,4.76,-13.81755,2.14,30.3,-0.8460451004320948,11.69027047747549,-0.03580739856203197,37.415,The role of membrane surface charge and solute physico-chemical properties in the rejection of organic acids by NF membranes
NF200,NF,Acetic acid,CC(O)=O,27.5,5.5,6.0,25.0,0.5,12.5,60.052,200,0.275,0.327,0.1645091332997442,0.31,4.76,-16.0473,2.14,30.3,-0.9455871395661248,15.17412050475948,-0.291803568394065,49.6599,The role of membrane surface charge and solute physico-chemical properties in the rejection of organic acids by NF membranes
NF200,NF,Acetic acid,CC(O)=O,27.5,5.5,6.5,25.0,0.5,12.5,60.052,200,0.275,0.327,0.1645091332997442,0.31,4.76,-18.27705,2.14,30.3,-0.9821282046277382,17.9504063023914,-0.3857776599310165,64.6259,The role of membrane surface charge and solute physico-chemical properties in the rejection of organic acids by NF membranes
NF200,NF,Acetic acid,CC(O)=O,27.5,5.5,7.0,25.0,0.5,12.5,60.052,200,0.275,0.327,0.1645091332997442,0.31,4.76,-27.29,2.14,30.3,-0.9942785242829096,27.1338609276806,-0.4170251139817687,77.551,The role of membrane surface charge and solute physico-chemical properties in the rejection of organic acids by NF membranes
NF200,NF,Acetic acid,CC(O)=O,27.5,5.5,7.5,25.0,0.5,12.5,60.052,200,0.275,0.327,0.1645091332997442,0.31,4.76,-21.52875,2.14,30.3,-0.9981836044379537,21.4896452740436,-0.4270679619209425,78.9116,The role of membrane surface charge and solute physico-chemical properties in the rejection of organic acids by NF membranes
NF200,NF,Acetic acid,CC(O)=O,27.5,5.5,8.0,25.0,0.5,12.5,60.052,200,0.275,0.327,0.1645091332997442,0.31,4.76,-22.5507,2.14,30.3,-0.9994248910033477,22.53773088954919,-0.4302602273112162,82.9932,The role of membrane surface charge and solute physico-chemical properties in the rejection of organic acids by NF membranes
NF200,NF,Acetic acid,CC(O)=O,27.5,5.5,8.5,25.0,0.5,12.5,60.052,200,0.275,0.327,0.1645091332997442,0.31,4.76,-23.57265,2.14,30.3,-0.9998180630212267,23.56836126327732,-0.4312713632246226,84.3537,The role of membrane surface charge and solute physico-chemical properties in the rejection of organic acids by NF membranes
NF200,NF,Acetic acid,CC(O)=O,27.5,5.5,9.0,25.0,0.5,12.5,60.052,200,0.275,0.327,0.1645091332997442,0.31,4.76,-24.5946,2.14,30.3,-0.9999424593173869,24.5931848099274,-0.4315912780629696,84.3537,The role of membrane surface charge and solute physico-chemical properties in the rejection of organic acids by NF membranes
NF200,NF,Glutaric acid,OC(=O)CCCC(O)=O,27.5,5.5,3.0,25.0,0.5,11.0,132.115,200,0.323,0.519,0.2187738863917409,0.31,5.41,0.675676,-0.29,30.3,-0.003875374493625008,-0.002618497536354571,-0.29,19.5652,The role of membrane surface charge and solute physico-chemical properties in the rejection of organic acids by NF membranes
NF200,NF,Glutaric acid,OC(=O)CCCC(O)=O,27.5,5.5,3.5,25.0,0.5,11.0,132.115,200,0.323,0.519,0.2187738863917409,0.31,5.41,-2.390193,-0.29,30.3,-0.01215317104015339,0.02904842434797734,-0.29,22.4638,The role of membrane surface charge and solute physico-chemical properties in the rejection of organic acids by NF membranes
NF200,NF,Glutaric acid,OC(=O)CCCC(O)=O,27.5,5.5,4.0,25.0,0.5,11.0,132.115,200,0.323,0.519,0.2187738863917409,0.31,5.41,-5.456061999999999,-0.29,30.3,-0.03744763253644467,0.2043166048720594,-0.29,26.087,The role of membrane surface charge and solute physico-chemical properties in the rejection of organic acids by NF membranes
NF200,NF,Glutaric acid,OC(=O)CCCC(O)=O,27.5,5.5,4.5,25.0,0.5,11.0,132.115,200,0.323,0.519,0.2187738863917409,0.31,5.41,-8.521931,-0.29,30.3,-0.1095493612770752,0.9335720978973068,-0.29,49.2754,The role of membrane surface charge and solute physico-chemical properties in the rejection of organic acids by NF membranes
NF200,NF,Glutaric acid,OC(=O)CCCC(O)=O,27.5,5.5,5.0,25.0,0.5,11.0,132.115,200,0.323,0.519,0.2187738863917409,0.31,5.41,-11.5878,-0.29,30.3,-0.280080994052848,3.245522542885592,-0.29,61.5942,The role of membrane surface charge and solute physico-chemical properties in the rejection of organic acids by NF membranes
NF200,NF,Glutaric acid,OC(=O)CCCC(O)=O,27.5,5.5,5.5,25.0,0.5,11.0,132.115,200,0.323,0.519,0.2187738863917409,0.31,5.41,-13.81755,-0.29,30.3,-0.5516235473109605,7.622085946146562,-0.29,82.6087,The role of membrane surface charge and solute physico-chemical properties in the rejection of organic acids by NF membranes
NF200,NF,Glutaric acid,OC(=O)CCCC(O)=O,27.5,5.5,6.0,25.0,0.5,11.0,132.115,200,0.323,0.519,0.2187738863917409,0.31,5.41,-16.0473,-0.29,30.3,-0.7955199003127421,12.76594649628867,-0.29,89.1304,The role of membrane surface charge and solute physico-chemical properties in the rejection of organic acids by NF membranes
NF200,NF,Glutaric acid,OC(=O)CCCC(O)=O,27.5,5.5,6.5,25.0,0.5,11.0,132.115,200,0.323,0.519,0.2187738863917409,0.31,5.41,-18.27705,-0.29,30.3,-0.9248272212397115,16.90311336395927,-0.29,89.8551,The role of membrane surface charge and solute physico-chemical properties in the rejection of organic acids by NF membranes
NF200,NF,Glutaric acid,OC(=O)CCCC(O)=O,27.5,5.5,7.0,25.0,0.5,11.0,132.115,200,0.323,0.519,0.2187738863917409,0.31,5.41,-27.29,-0.29,30.3,-0.9749401787606178,26.60611747837726,-0.29,92.7536,The role of membrane surface charge and solute physico-chemical properties in the rejection of organic acids by NF membranes
NF200,NF,Glutaric acid,OC(=O)CCCC(O)=O,27.5,5.5,7.5,25.0,0.5,11.0,132.115,200,0.323,0.519,0.2187738863917409,0.31,5.41,-21.52875,-0.29,30.3,-0.9919372314813265,21.35516867225361,-0.29,94.9275,The role of membrane surface charge and solute physico-chemical properties in the rejection of organic acids by NF membranes
NF200,NF,Glutaric acid,OC(=O)CCCC(O)=O,27.5,5.5,8.0,25.0,0.5,11.0,132.115,200,0.323,0.519,0.2187738863917409,0.31,5.41,-22.5507,-0.29,30.3,-0.9974361942128143,22.49288438483491,-0.29,93.4783,The role of membrane surface charge and solute physico-chemical properties in the rejection of organic acids by NF membranes
NF200,NF,Glutaric acid,OC(=O)CCCC(O)=O,27.5,5.5,8.5,25.0,0.5,11.0,132.115,200,0.323,0.519,0.2187738863917409,0.31,5.41,-23.57265,-0.29,30.3,-0.9991878296406883,23.55350499237957,-0.29,92.7536,The role of membrane surface charge and solute physico-chemical properties in the rejection of organic acids by NF membranes
NF200,NF,Glutaric acid,OC(=O)CCCC(O)=O,27.5,5.5,9.0,25.0,0.5,11.0,132.115,200,0.323,0.519,0.2187738863917409,0.31,5.41,-24.5946,-0.29,30.3,-0.9997430264740899,24.58827983891965,-0.29,94.2029,The role of membrane surface charge and solute physico-chemical properties in the rejection of organic acids by NF membranes
NF200,NF,Ibuprofen,CC(C)Cc1ccc(cc1)C(C)C(O)=O,27.5,5.5,3.0,25.0,0.5,1.6,206.284999999999,200,0.378,0.659,0.3727263864585965,0.31,5.2,0.675676,3.97,30.3,-0.006270012341433834,-0.004236496858810647,3.949656822851334,95.21,The role of membrane surface charge and solute physico-chemical properties in the rejection of organic acids by NF membranes
NF200,NF,Ibuprofen,CC(C)Cc1ccc(cc1)C(C)C(O)=O,27.5,5.5,5.0,25.0,0.5,1.6,206.284999999999,200,0.378,0.659,0.3727263864585965,0.31,5.2,-11.5878,3.97,30.3,-0.3868631798468569,4.482893155429408,2.714814878925577,69.6,The role of membrane surface charge and solute physico-chemical properties in the rejection of organic acids by NF membranes
NF200,NF,Ibuprofen,CC(C)Cc1ccc(cc1)C(C)C(O)=O,27.5,5.5,7.0,25.0,0.5,1.6,206.284999999999,200,0.378,0.659,0.3727263864585965,0.31,5.2,-27.29,3.97,30.3,-0.9843983377581704,26.86423063742047,0.7761004222382355,75.55,The role of membrane surface charge and solute physico-chemical properties in the rejection of organic acids by NF membranes
NF200,NF,Ibuprofen,CC(C)Cc1ccc(cc1)C(C)C(O)=O,27.5,5.5,9.0,25.0,0.5,1.6,206.284999999999,200,0.378,0.659,0.3727263864585965,0.31,5.2,-24.5946,3.97,30.3,-0.9998415357956377,24.59070263627939,0.7259946654533485,77.13,The role of membrane surface charge and solute physico-chemical properties in the rejection of organic acids by NF membranes
NF90,NF,"1,5-naphthalenedisulfonic acid",O[S](=O)(=O)c1cccc2c1cccc2[S](O)(=O)=O,57.06250000000001,5.5,3.0,25.0,0.5,1.6,288.302,180,0.475,0.658,0.3143911993845841,0.34,-0.6,-17.9054,0.6,63.2,-0.9997488744367387,17.90090349633958,-5.388498166232333,75.0,The role of membrane surface charge and solute physico-chemical properties in the rejection of organic acids by NF membranes
NF90,NF,"1,5-naphthalenedisulfonic acid",O[S](=O)(=O)c1cccc2c1cccc2[S](O)(=O)=O,57.06250000000001,5.5,5.0,25.0,0.5,1.6,288.302,180,0.475,0.658,0.3143911993845841,0.34,-0.6,-20.8784,0.6,63.2,-0.999997488119878,20.87834755596206,-5.389987362793239,88.75,The role of membrane surface charge and solute physico-chemical properties in the rejection of organic acids by NF membranes
NF90,NF,"1,5-naphthalenedisulfonic acid",O[S](=O)(=O)c1cccc2c1cccc2[S](O)(=O)=O,57.06250000000001,5.5,7.0,25.0,0.5,1.6,288.302,180,0.475,0.658,0.3143911993845841,0.34,-0.6,-20.5,0.6,63.2,-0.9999999748811363,20.4999994850633,-5.390002258499167,95.0,The role of membrane surface charge and solute physico-chemical properties in the rejection of organic acids by NF membranes
NF90,NF,"1,5-naphthalenedisulfonic acid",O[S](=O)(=O)c1cccc2c1cccc2[S](O)(=O)=O,57.06250000000001,5.5,9.0,25.0,0.5,1.6,288.302,180,0.475,0.658,0.3143911993845841,0.34,-0.6,-31.6554,0.6,63.2,-0.9999999997488114,31.65539999204852,-5.3900024074566,94.375,The role of membrane surface charge and solute physico-chemical properties in the rejection of organic acids by NF membranes
NF90,NF,"2,4-Dihydroxybenzoic acid",OC(=O)c1ccc(O)cc1O,57.06250000000001,5.5,3.0,25.0,0.5,1.6,154.120999999999,180,0.359,0.505,0.2277471565708836,0.34,3.11,-17.9054,1.63,63.2,-0.4370152718964043,7.824933249413878,0.366484449996789,29.7101,The role of membrane surface charge and solute physico-chemical properties in the rejection of organic acids by NF membranes
NF90,NF,"2,4-Dihydroxybenzoic acid",OC(=O)c1ccc(O)cc1O,57.06250000000001,5.5,3.5,25.0,0.5,1.6,154.120999999999,180,0.359,0.505,0.2277471565708836,0.34,3.11,-18.64865,1.63,63.2,-0.7105400123698379,13.25061200168078,-0.4243409172702433,30.4348,The role of membrane surface charge and solute physico-chemical properties in the rejection of organic acids by NF membranes
NF90,NF,"2,4-Dihydroxybenzoic acid",OC(=O)c1ccc(O)cc1O,57.06250000000001,5.5,4.0,25.0,0.5,1.6,154.120999999999,180,0.359,0.505,0.2277471565708836,0.34,3.11,-19.3919,1.63,63.2,-0.8858769425858496,17.17883708293054,-0.9312818689134059,65.2174,The role of membrane surface charge and solute physico-chemical properties in the rejection of organic acids by NF membranes
NF90,NF,"2,4-Dihydroxybenzoic acid",OC(=O)c1ccc(O)cc1O,57.06250000000001,5.5,4.5,25.0,0.5,1.6,154.120999999999,180,0.359,0.505,0.2277471565708836,0.34,3.11,-20.13515,1.63,63.2,-0.9608565972483071,19.34699171408425,-1.148065962496167,77.5362,The role of membrane surface charge and solute physico-chemical properties in the rejection of organic acids by NF membranes
NF90,NF,"2,4-Dihydroxybenzoic acid",OC(=O)c1ccc(O)cc1O,57.06250000000001,5.5,5.0,25.0,0.5,1.6,154.120999999999,180,0.359,0.505,0.2277471565708836,0.34,3.11,-20.8784,1.63,63.2,-0.9872813524037093,20.6128549880256,-1.224466242282711,92.7536,The role of membrane surface charge and solute physico-chemical properties in the rejection of organic acids by NF membranes
NF90,NF,"2,4-Dihydroxybenzoic acid",OC(=O)c1ccc(O)cc1O,57.06250000000001,5.5,5.5,25.0,0.5,1.6,154.120999999999,180,0.359,0.505,0.2277471565708836,0.34,3.11,-22.179075,1.63,63.2,-0.9959427257570411,22.08908841026985,-1.249508341770055,94.2029,The role of membrane surface charge and solute physico-chemical properties in the rejection of organic acids by NF membranes
NF90,NF,"2,4-Dihydroxybenzoic acid",OC(=O)c1ccc(O)cc1O,57.06250000000001,5.5,6.0,25.0,0.5,1.6,154.120999999999,180,0.359,0.505,0.2277471565708836,0.34,3.11,-23.47975,1.63,63.2,-0.998713407900003,23.44954113914009,-1.257519045735976,94.9275,The role of membrane surface charge and solute physico-chemical properties in the rejection of organic acids by NF membranes
NF90,NF,"2,4-Dihydroxybenzoic acid",OC(=O)c1ccc(O)cc1O,57.06250000000001,5.5,6.5,25.0,0.5,1.6,154.120999999999,180,0.359,0.505,0.2277471565708836,0.34,3.11,-24.780425,1.63,63.2,-0.9995927856133058,24.7703340544316,-1.260061536780425,92.029,The role of membrane surface charge and solute physico-chemical properties in the rejection of organic acids by NF membranes
NF90,NF,"2,4-Dihydroxybenzoic acid",OC(=O)c1ccc(O)cc1O,57.06250000000001,5.5,7.0,25.0,0.5,1.6,154.120999999999,180,0.359,0.505,0.2277471565708836,0.34,3.11,-20.5,1.63,63.2,-0.999871191638562,20.49735942859052,-1.260866475108094,96.3768,The role of membrane surface charge and solute physico-chemical properties in the rejection of organic acids by NF membranes
NF90,NF,"2,4-Dihydroxybenzoic acid",OC(=O)c1ccc(O)cc1O,57.06250000000001,5.5,7.5,25.0,0.5,1.6,154.120999999999,180,0.359,0.505,0.2277471565708836,0.34,3.11,-27.474675,1.63,63.2,-0.9999592636317388,27.47355578152134,-1.261121112279961,94.2029,The role of membrane surface charge and solute physico-chemical properties in the rejection of organic acids by NF membranes
NF90,NF,"2,4-Dihydroxybenzoic acid",OC(=O)c1ccc(O)cc1O,57.06250000000001,5.5,8.0,25.0,0.5,1.6,154.120999999999,180,0.359,0.505,0.2277471565708836,0.34,3.11,-28.86825,1.63,63.2,-0.9999871176704396,28.86787810968967,-1.26120164495992,93.4783,The role of membrane surface charge and solute physico-chemical properties in the rejection of organic acids by NF membranes
NF90,NF,"2,4-Dihydroxybenzoic acid",OC(=O)c1ccc(O)cc1O,57.06250000000001,5.5,8.5,25.0,0.5,1.6,154.120999999999,180,0.359,0.505,0.2277471565708836,0.34,3.11,-30.261825,1.63,63.2,-0.9999959262138178,30.26170171979547,-1.261227112563108,93.4783,The role of membrane surface charge and solute physico-chemical properties in the rejection of organic acids by NF membranes
