Repository: RaghavGupta2006/MLresearchproject

# NF/RO性能的多模式融合框架：利用分子图进行高级预测建模和机理解释

## 项目介绍

本项目针对纳滤/反渗透聚酰胺膜对有机微污染物截留效率预测精度不足与机理解析不清的瓶颈，提出了一种基于梯度提升神经网络框架的多模态融合机器学习模型。通过系统整合膜结构参数、操作条件及污染物理化性质等传统表格数据，与分子的图结构、图像及指纹等多模态表征，构建了三种融合预测方案，实现了高精度预测并提供了分子层面的机理解释。

## 研究背景

纳滤/反渗透聚酰胺膜在水处理领域发挥着重要作用，但传统的经验模型和单一模态机器学习方法难以准确预测有机微污染物的截留效率，且无法从分子层面揭示截留机制。本研究通过多模态融合策略，突破了传统方法的局限性，为膜材料定向设计提供了理论依据与数据驱动的新路径。

## 主要贡献

- 提出了基于梯度提升神经网络框架的多模态融合机器学习模型
- 系统整合了表格数据、分子图结构、分子图像及分子指纹等多源数据
- 构建了三种融合预测方案，其中表格数据与分子图特征的融合模型（GB+Graph）预测性能最优
- 实现了高精度预测（R²达0.9014），显著优于纯表格数据基线模型（R² = 0.8494）
- 采用SHAP方法进行可解释性分析，从微观结构层面提供了超越传统描述符的机理解释
- 开发了原子级归因分析，自动识别关键官能团在分子-膜相互作用中的核心角色

File: data/processed/MemTrOC-Dataset.csv (part 14 of 14)
Name of Membranes,Type of Membranes,NAME of TrOCs,SMILEs,Pure water flux (L·m-2·h-1),Pressure (bar),pH,Temperature (oC),Filtration duration (h),TrOC concentration (mg/L),MW (Da),MWCO (Da),Min projection (nm),Max projection (nm),Molecular radius (nm),Pore radius (nm),pKa1 ,Zeta potential (mV),log Kow,Contact angle (°),Molecular charge,Charge product,log D ,TrOC Rejection (%),Reference
NF90,NF,"2,4-Dihydroxybenzoic acid",OC(=O)c1ccc(O)cc1O,57.06250000000001,5.5,9.0,25.0,0.5,1.6,154.120999999999,180,0.359,0.505,0.2277471565708836,0.34,3.11,-31.6554,1.63,63.2,-0.9999987117521079,31.65535921999767,-1.261235166219743,93.4783,The role of membrane surface charge and solute physico-chemical properties in the rejection of organic acids by NF membranes
NF90,NF,2-Naphthalenesulfonic acid,O[S](=O)(=O)c1ccc2ccccc2c1,57.06250000000001,5.5,3.0,25.0,0.5,1.6,208.238,180,0.389,0.599,0.2881751925516616,0.34,0.27,-17.9054,0.63,63.2,-0.9981413737872997,17.87212055421112,-2.688829976639888,70.0,The role of membrane surface charge and solute physico-chemical properties in the rejection of organic acids by NF membranes
NF90,NF,2-Naphthalenesulfonic acid,O[S](=O)(=O)c1ccc2ccccc2c1,57.06250000000001,5.5,5.0,25.0,0.5,1.6,208.238,180,0.389,0.599,0.2881751925516616,0.34,0.27,-20.8784,0.63,63.2,-0.9999813794753638,20.87801123323844,-2.694948013818894,91.875,The role of membrane surface charge and solute physico-chemical properties in the rejection of organic acids by NF membranes
NF90,NF,2-Naphthalenesulfonic acid,O[S](=O)(=O)c1ccc2ccccc2c1,57.06250000000001,5.5,7.0,25.0,0.5,1.6,208.238,180,0.389,0.599,0.2881751925516616,0.34,0.27,-20.5,0.63,63.2,-0.9999998137913211,20.49999618272208,-2.695009308102454,93.125,The role of membrane surface charge and solute physico-chemical properties in the rejection of organic acids by NF membranes
NF90,NF,2-Naphthalenesulfonic acid,O[S](=O)(=O)c1ccc2ccccc2c1,57.06250000000001,5.5,9.0,25.0,0.5,1.6,208.238,180,0.389,0.599,0.2881751925516616,0.34,0.27,-31.6554,0.63,63.2,-0.9999999981379128,31.65539994105489,-2.695009921056701,93.75,The role of membrane surface charge and solute physico-chemical properties in the rejection of organic acids by NF membranes
NF90,NF,Acetic acid,CC(O)=O,57.06250000000001,5.5,3.0,25.0,0.5,12.5,60.052,180,0.275,0.327,0.1645091332997442,0.34,4.76,-17.9054,2.14,63.2,-0.01708117154679347,0.3058452090139559,2.096071680565682,16.3265,The role of membrane surface charge and solute physico-chemical properties in the rejection of organic acids by NF membranes
NF90,NF,Acetic acid,CC(O)=O,57.06250000000001,5.5,3.5,25.0,0.5,12.5,60.052,180,0.275,0.327,0.1645091332997442,0.34,4.76,-18.64865,2.14,63.2,-0.05209144932737488,0.9714352064989495,2.006034374774542,19.0476,The role of membrane surface charge and solute physico-chemical properties in the rejection of organic acids by NF membranes
NF90,NF,Acetic acid,CC(O)=O,57.06250000000001,5.5,4.0,25.0,0.5,12.5,60.052,180,0.275,0.327,0.1645091332997442,0.34,4.76,-19.3919,2.14,63.2,-0.1480516541474263,2.871002872061475,1.759249748862328,29.932,The role of membrane surface charge and solute physico-chemical properties in the rejection of organic acids by NF membranes
NF90,NF,Acetic acid,CC(O)=O,57.06250000000001,5.5,4.5,25.0,0.5,12.5,60.052,180,0.275,0.327,0.1645091332997442,0.34,4.76,-20.13515,2.14,63.2,-0.3546475495606177,7.140881607535472,1.227938974149498,40.8163,The role of membrane surface charge and solute physico-chemical properties in the rejection of organic acids by NF membranes
NF90,NF,Acetic acid,CC(O)=O,57.06250000000001,5.5,5.0,25.0,0.5,12.5,60.052,180,0.275,0.327,0.1645091332997442,0.34,4.76,-20.8784,2.14,63.2,-0.634743335052317,13.25242524655629,0.507605646685477,56.4626,The role of membrane surface charge and solute physico-chemical properties in the rejection of organic acids by NF membranes
NF90,NF,Acetic acid,CC(O)=O,57.06250000000001,5.5,5.5,25.0,0.5,12.5,60.052,180,0.275,0.327,0.1645091332997442,0.34,4.76,-22.179075,2.14,63.2,-0.8460451004320948,18.76449773586596,-0.03580739856203197,58.5034,The role of membrane surface charge and solute physico-chemical properties in the rejection of organic acids by NF membranes
NF90,NF,Acetic acid,CC(O)=O,57.06250000000001,5.5,6.0,25.0,0.5,12.5,60.052,180,0.275,0.327,0.1645091332997442,0.34,4.76,-23.47975,2.14,63.2,-0.9455871395661248,22.20214964022772,-0.291803568394065,68.0272,The role of membrane surface charge and solute physico-chemical properties in the rejection of organic acids by NF membranes
NF90,NF,Acetic acid,CC(O)=O,57.06250000000001,5.5,6.5,25.0,0.5,12.5,60.052,180,0.275,0.327,0.1645091332997442,0.34,4.76,-24.780425,2.14,63.2,-0.9821282046277382,24.33755431516232,-0.3857776599310165,73.4694,The role of membrane surface charge and solute physico-chemical properties in the rejection of organic acids by NF membranes
NF90,NF,Acetic acid,CC(O)=O,57.06250000000001,5.5,7.0,25.0,0.5,12.5,60.052,180,0.275,0.327,0.1645091332997442,0.34,4.76,-20.5,2.14,63.2,-0.9942785242829096,20.38270974779965,-0.4170251139817687,79.5918,The role of membrane surface charge and solute physico-chemical properties in the rejection of organic acids by NF membranes
NF90,NF,Acetic acid,CC(O)=O,57.06250000000001,5.5,7.5,25.0,0.5,12.5,60.052,180,0.275,0.327,0.1645091332997442,0.34,4.76,-27.474675,2.14,63.2,-0.9981836044379537,27.42477012226134,-0.4270679619209425,80.9524,The role of membrane surface charge and solute physico-chemical properties in the rejection of organic acids by NF membranes
NF90,NF,Acetic acid,CC(O)=O,57.06250000000001,5.5,8.0,25.0,0.5,12.5,60.052,180,0.275,0.327,0.1645091332997442,0.34,4.76,-28.86825,2.14,63.2,-0.9994248910033477,28.85164760970739,-0.4302602273112162,82.3129,The role of membrane surface charge and solute physico-chemical properties in the rejection of organic acids by NF membranes
NF90,NF,Acetic acid,CC(O)=O,57.06250000000001,5.5,8.5,25.0,0.5,12.5,60.052,180,0.275,0.327,0.1645091332997442,0.34,4.76,-30.261825,2.14,63.2,-0.9998180630212267,30.25631925498734,-0.4312713632246226,80.9524,The role of membrane surface charge and solute physico-chemical properties in the rejection of organic acids by NF membranes
NF90,NF,Acetic acid,CC(O)=O,57.06250000000001,5.5,9.0,25.0,0.5,12.5,60.052,180,0.275,0.327,0.1645091332997442,0.34,4.76,-31.6554,2.14,63.2,-0.9999424593173869,31.65357852667561,-0.4315912780629696,82.9932,The role of membrane surface charge and solute physico-chemical properties in the rejection of organic acids by NF membranes
NF90,NF,Glutaric acid,OC(=O)CCCC(O)=O,57.06250000000001,5.5,3.0,25.0,0.5,1.6,132.115,180,0.323,0.519,0.2187738863917409,0.34,5.41,-17.9054,-0.29,63.2,-0.003875374493625008,0.06939013045815322,-0.29,62.3188,The role of membrane surface charge and solute physico-chemical properties in the rejection of organic acids by NF membranes
NF90,NF,Glutaric acid,OC(=O)CCCC(O)=O,57.06250000000001,5.5,3.5,25.0,0.5,11.0,132.115,180,0.323,0.519,0.2187738863917409,0.34,5.41,-18.64865,-0.29,63.2,-0.01215317104015339,0.2266402331179565,-0.29,62.3188,The role of membrane surface charge and solute physico-chemical properties in the rejection of organic acids by NF membranes
NF90,NF,Glutaric acid,OC(=O)CCCC(O)=O,57.06250000000001,5.5,4.0,25.0,0.5,11.0,132.115,180,0.323,0.519,0.2187738863917409,0.34,5.41,-19.3919,-0.29,63.2,-0.03744763253644467,0.7261807453834813,-0.29,67.3913,The role of membrane surface charge and solute physico-chemical properties in the rejection of organic acids by NF membranes
NF90,NF,Glutaric acid,OC(=O)CCCC(O)=O,57.06250000000001,5.5,4.5,25.0,0.5,11.0,132.115,180,0.323,0.519,0.2187738863917409,0.34,5.41,-20.13515,-0.29,63.2,-0.1095493612770752,2.2057928217181,-0.29,71.7391,The role of membrane surface charge and solute physico-chemical properties in the rejection of organic acids by NF membranes
NF90,NF,Glutaric acid,OC(=O)CCCC(O)=O,57.06250000000001,5.5,5.0,25.0,0.5,11.0,132.115,180,0.323,0.519,0.2187738863917409,0.34,5.41,-20.8784,-0.29,63.2,-0.280080994052848,5.847643026232981,-0.29,81.8841,The role of membrane surface charge and solute physico-chemical properties in the rejection of organic acids by NF membranes
NF90,NF,Glutaric acid,OC(=O)CCCC(O)=O,57.06250000000001,5.5,5.5,25.0,0.5,11.0,132.115,180,0.323,0.519,0.2187738863917409,0.34,5.41,-22.179075,-0.29,63.2,-0.5516235473109605,12.23450002757584,-0.29,87.6812,The role of membrane surface charge and solute physico-chemical properties in the rejection of organic acids by NF membranes
NF90,NF,Glutaric acid,OC(=O)CCCC(O)=O,57.06250000000001,5.5,6.0,25.0,0.5,11.0,132.115,180,0.323,0.519,0.2187738863917409,0.34,5.41,-23.47975,-0.29,63.2,-0.7955199003127421,18.67860837936811,-0.29,89.8551,The role of membrane surface charge and solute physico-chemical properties in the rejection of organic acids by NF membranes
NF90,NF,Glutaric acid,OC(=O)CCCC(O)=O,57.06250000000001,5.5,6.5,25.0,0.5,11.0,132.115,180,0.323,0.519,0.2187738863917409,0.34,5.41,-24.780425,-0.29,63.2,-0.9248272212397115,22.91761159388908,-0.29,91.3043,The role of membrane surface charge and solute physico-chemical properties in the rejection of organic acids by NF membranes
NF90,NF,Glutaric acid,OC(=O)CCCC(O)=O,57.06250000000001,5.5,7.0,25.0,0.5,11.0,132.115,180,0.323,0.519,0.2187738863917409,0.34,5.41,-20.5,-0.29,63.2,-0.9749401787606178,19.98627366459267,-0.29,92.029,The role of membrane surface charge and solute physico-chemical properties in the rejection of organic acids by NF membranes
NF90,NF,Glutaric acid,OC(=O)CCCC(O)=O,57.06250000000001,5.5,7.5,25.0,0.5,11.0,132.115,180,0.323,0.519,0.2187738863917409,0.34,5.41,-27.474675,-0.29,63.2,-0.9919372314813265,27.25315305534921,-0.29,91.3043,The role of membrane surface charge and solute physico-chemical properties in the rejection of organic acids by NF membranes
NF90,NF,Glutaric acid,OC(=O)CCCC(O)=O,57.06250000000001,5.5,8.0,25.0,0.5,11.0,132.115,180,0.323,0.519,0.2187738863917409,0.34,5.41,-28.86825,-0.29,63.2,-0.9974361942128143,28.79423741358407,-0.29,92.029,The role of membrane surface charge and solute physico-chemical properties in the rejection of organic acids by NF membranes
NF90,NF,Glutaric acid,OC(=O)CCCC(O)=O,57.06250000000001,5.5,8.5,25.0,0.5,11.0,132.115,180,0.323,0.519,0.2187738863917409,0.34,5.41,-30.261825,-0.29,63.2,-0.9991878296406883,30.23724724271633,-0.29,92.029,The role of membrane surface charge and solute physico-chemical properties in the rejection of organic acids by NF membranes
NF90,NF,Glutaric acid,OC(=O)CCCC(O)=O,57.06250000000001,5.5,9.0,25.0,0.5,11.0,132.115,180,0.323,0.519,0.2187738863917409,0.34,5.41,-31.6554,-0.29,63.2,-0.9997430264740899,31.6472654002479,-0.29,92.029,The role of membrane surface charge and solute physico-chemical properties in the rejection of organic acids by NF membranes
NF90,NF,Ibuprofen,CC(C)Cc1ccc(cc1)C(C)C(O)=O,57.06250000000001,5.5,3.0,25.0,0.5,1.6,206.284999999999,180,0.378,0.659,0.3727263864585965,0.34,5.2,-17.9054,3.97,63.2,-0.006270012341433834,0.1122670789783094,3.949656822851334,89.87,The role of membrane surface charge and solute physico-chemical properties in the rejection of organic acids by NF membranes
NF90,NF,Ibuprofen,CC(C)Cc1ccc(cc1)C(C)C(O)=O,57.06250000000001,5.5,5.0,25.0,0.5,1.6,206.284999999999,180,0.378,0.659,0.3727263864585965,0.34,5.2,-20.8784,3.97,63.2,-0.3868631798468569,8.077084214114617,2.714814878925577,84.65,The role of membrane surface charge and solute physico-chemical properties in the rejection of organic acids by NF membranes
NF90,NF,Ibuprofen,CC(C)Cc1ccc(cc1)C(C)C(O)=O,57.06250000000001,5.5,7.0,25.0,0.5,1.6,206.284999999999,180,0.378,0.659,0.3727263864585965,0.34,5.2,-20.5,3.97,63.2,-0.9843983377581704,20.18016592404249,0.7761004222382355,83.8,The role of membrane surface charge and solute physico-chemical properties in the rejection of organic acids by NF membranes
NF90,NF,Ibuprofen,CC(C)Cc1ccc(cc1)C(C)C(O)=O,57.06250000000001,5.5,9.0,25.0,0.5,1.6,206.284999999999,180,0.378,0.659,0.3727263864585965,0.34,5.2,-31.6554,3.97,63.2,-0.9998415357956377,31.65038375222523,0.7259946654533485,88.29,The role of membrane surface charge and solute physico-chemical properties in the rejection of organic acids by NF membranes
